Repository: Tanumoybanerjee88/ML-GA-prediction-for-BCC-alloy-for-H-storage

ML-GA Framework for Designing Lightweight BCC Multi-Principal Element Alloys for Hydrogen Storage

This repository contains the datasets, machine-learning (ML) model scripts, and metaheuristic genetic-algorithm (GA) framework developed for the paper:

“Design of Lightweight BCC Multi-Principal Element Alloys with Enhanced Hydrogen Storage Using a Machine-Learning-Driven Genetic Algorithm”
DOI: 10.1039/d5ta06903c

This project demonstrates a machine-learning-assisted genetic-algorithm (ML-GA) framework for the accelerated discovery of body-centered-cubic (BCC) multi-principal-element alloys (MPEAs) with improved hydrogen storage performance.

The ML models predict H/M ratios, (de)hydrogenation enthalpy, bulk modulus, and phase stability, while the GA performs high-throughput compositional optimization across the {Mg, Al, Ti, V, Cr, Mn, Fe, Co, Ni, Cu, Nb, Mo} elemental space.

If you use this repository or framework, please cite:

Ji, K., Banerjee, T., Witman, M. D., Allendorf, M. D., Stavila, V., Singh, P. (2025).
Design of Lightweight BCC Multi-Principal Element Alloys with Enhanced Hydrogen Storage Using a Machine-Learning-Driven Genetic Algorithm.
J. Mater. Chem. A. (https://doi.org/10.1039/D5TA06903C)

File: ML training data.csv (part 1 of 16)
Formula,Material Class,H2 wt %,HtoM,Delta H,Pressure,Temperature,meanatomic_weight,varienceatomic_weight,minatomic_weight,maxatomic_weight,meanX_pauling,varienceX_pauling,minX_pauling,maxX_pauling,meanZ,varienceZ,minZ,maxZ,meanX_mulliken,varienceX_mulliken,minX_mulliken,maxX_mulliken,meandensity,variencedensity,mindensity,maxdensity,meanatomic_radius,varienceatomic_radius,minatomic_radius,maxatomic_radius,meancovalent_radius,variencecovalent_radius,mincovalent_radius,maxcovalent_radius,meancovalent_sphere_volume,meanatomic_volume,varienceatomic_volume,minatomic_volume,maxatomic_volume,meannvalence,variencenvalence,minnvalence,maxnvalence,Packing Fraction,LLD_atomic,LLD_covalent
Pr2Al,A2B,1.4,1.461513191,,,,102.9322862,2884.258036,26.9815385,140.90766,1.29,0.0512,1.13,1.61,43.66666667,470.2222222,13,59,3.2147664,0.00001494513792,3.2092992,3.2175,5.415333333,3.686517556,2.7,6.773,165,800,125,185,159.3333333,555.5555556,126,176,18017282.4,17.2,25.92,10,20.8,4.333333333,0.8888888889,3,5,0.570636244,0.1714198257,0.147930289
Th1.5Ce.5Al,A2B,0.4,0.5958448307,133,0,650,148.3653628,8423.216271,26.9815385,232.0377,1.373333333,0.03205555556,1.12,1.61,59,1186,13,90,3.162158067,0.001547006038,3.0943,3.2092992,7.878333333,16.44568056,2.7,11.7,162.5,706.25,125,185,156.6666667,488.2222222,126,175,17041132.32,16.73333333,22.84888889,10,21,3.666666667,0.2222222222,3,4,0.5447494103,0.1635407048,0.14103671
Th2Al,A2B,0.8,1.320045534,130,0,500,163.6856462,9344.006526,26.9815385,232.0377,1.403333333,0.02135555556,1.3,1.61,64.33333333,1317.555556,13,90,3.171999733,0.0006956251068,3.15335,3.2092992,8.7,18,2.7,11.7,161.6666667,672.2222222,125,180,158.6666667,533.5555556,126,175,17759250.13,16.53333333,21.34222222,10,19.8,3.666666667,0.2222222222,3,4,0.5682373429,0.1603747339,0.1455808079
Th2Al,A2B,0.8,1.320045534,,,,163.6856462,9344.006526,26.9815385,232.0377,1.403333333,0.02135555556,1.3,1.61,64.33333333,1317.555556,13,90,3.171999733,0.0006956251068,3.15335,3.2092992,8.7,18,2.7,11.7,161.6666667,672.2222222,125,180,158.6666667,533.5555556,126,175,17759250.13,16.53333333,21.34222222,10,19.8,3.666666667,0.2222222222,3,4,0.5682373429,0.1603747339,0.1455808079
Ti2Al,A2B,1.2,0.4968240425,,,,40.9051795,96.93388935,26.9815385,47.867,1.563333333,0.001088888889,1.54,1.61,19,18,13,22,3.372139733,0.01325851965,3.2092992,3.45356,3.904,0.724808,2.7,4.506,135,50,125,140,132.6666667,22.22222222,126,136,9817530.1,10.4,0.08,10,10.6,3.666666667,0.2222222222,3,4,0.5640664108,0.05237828009,0.03553300408
Ti2Co,A2B,0.2,0.1033180989,,,,51.55573133,27.2134777,47.867,58.933194,1.653333333,0.02568888889,1.54,1.88,23.66666667,5.555555556,22,27,3.726251077,0.1487208466,3.45356,4.27163323,5.957333333,4.212736889,4.506,8.86,138.3333333,5.555555556,135,140,127.6666667,138.8888889,111,136,8934051.414,9.3,3.38,6.7,10.6,5.666666667,5.555555556,4,9,0.6214695979,0.01703871762,0.09231159023
Ti2Co,A2B,2.1,1.105894135,,,,51.55573133,27.2134777,47.867,58.933194,1.653333333,0.02568888889,1.54,1.88,23.66666667,5.555555556,22,27,3.726251077,0.1487208466,3.45356,4.27163323,5.957333333,4.212736889,4.506,8.86,138.3333333,5.555555556,135,140,127.6666667,138.8888889,111,136,8934051.414,9.3,3.38,6.7,10.6,5.666666667,5.555555556,4,9,0.6214695979,0.01703871762,0.09231159023
Ti2Co,A2B,1.7,0.8916047128,,,,51.55573133,27.2134777,47.867,58.933194,1.653333333,0.02568888889,1.54,1.88,23.66666667,5.555555556,22,27,3.726251077,0.1487208466,3.45356,4.27163323,5.957333333,4.212736889,4.506,8.86,138.3333333,5.555555556,135,140,127.6666667,138.8888889,111,136,8934051.414,9.3,3.38,6.7,10.6,5.666666667,5.555555556,4,9,0.6214695979,0.01703871762,0.09231159023
Ti2Cr,A2B,0.9,0.4472152371,,,,49.24336667,3.788770402,47.867,51.9961,1.58,0.0032,1.54,1.66,22.66666667,0.8888888889,22,24,3.541125,0.01533525845,3.45356,3.716255,5.387333333,1.553496889,4.506,7.15,140,0,140,140,131.3333333,43.55555556,122,136,9559880.408,9.476666667,2.523755556,7.23,10.6,4.666666667,0.8888888889,4,6,0.6296149929,0,0.05025124333
Ti2Cu,A2B,1,0.5362962963,,0.02,500,53.09333333,54.62912022,47.867,63.546,1.66,0.0288,1.54,1.9,24.33333333,10.88888889,22,29,3.795936667,0.2344435638,3.45356,4.48069,5.990666667,4.408470222,4.506,8.96,138.3333333,5.555555556,135,140,128,128,112,136,8986127.851,9.433333333,2.722222222,7.1,10.6,6.333333333,10.88888889,4,11,0.6103855551,0.01703871762,0.08838834765
Ti2Cu,A2B,1.7,0.9181959986,,,,53.09333333,54.62912022,47.867,63.546,1.66,0.0288,1.54,1.9,24.33333333,10.88888889,22,29,3.795936667,0.2344435638,3.45356,4.48069,5.990666667,4.408470222,4.506,8.96,138.3333333,5.555555556,135,140,128,128,112,136,8986127.851,9.433333333,2.722222222,7.1,10.6,6.333333333,10.88888889,4,11,0.6103855551,0.01703871762,0.08838834765
Ti2Cu,A2B,1.8,0.973197556,,,,53.09333333,54.62912022,47.867,63.546,1.66,0.0288,1.54,1.9,24.33333333,10.88888889,22,29,3.795936667,0.2344435638,3.45356,4.48069,5.990666667,4.408470222,4.506,8.96,138.3333333,5.555555556,135,140,128,128,112,136,8986127.851,9.433333333,2.722222222,7.1,10.6,6.333333333,10.88888889,4,11,0.6103855551,0.01703871762,0.08838834765
Ti2Cu,A2B,2.2,1.194328562,,,,53.09333333,54.62912022,47.867,63.546,1.66,0.0288,1.54,1.9,24.33333333,10.88888889,22,29,3.795936667,0.2344435638,3.45356,4.48069,5.990666667,4.408470222,4.506,8.96,138.3333333,5.555555556,135,140,128,128,112,136,8986127.851,9.433333333,2.722222222,7.1,10.6,6.333333333,10.88888889,4,11,0.6103855551,0.01703871762,0.08838834765
Ti2Cu,A2B,2.2,1.194328562,130,0.12,500,53.09333333,54.62912022,47.867,63.546,1.66,0.0288,1.54,1.9,24.33333333,10.88888889,22,29,3.795936667,0.2344435638,3.45356,4.48069,5.990666667,4.408470222,4.506,8.96,138.3333333,5.555555556,135,140,128,128,112,136,8986127.851,9.433333333,2.722222222,7.1,10.6,6.333333333,10.88888889,4,11,0.6103855551,0.01703871762,0.08838834765
Ti2Fe,A2B,0.4,0.2029170013,,,,50.52633333,14.14410756,47.867,55.845,1.636666667,0.01868888889,1.54,1.83,23.33333333,3.555555556,22,26,3.644617967,0.07300629325,3.45356,4.0267339,5.627333333,2.514776889,4.506,7.87,140,0,140,140,129.3333333,88.88888889,116,136,9203900.261,9.433333333,2.722222222,7.1,10.6,5.333333333,3.555555556,4,8,0.6170967417,0,0.07289760631
Ti2FeO.3,A2B,0.5,0.2381280646,,,,47.38748485,111.3819777,15.999,55.845,1.800606061,0.2857511478,1.54,3.44,21.93939394,22.66299357,8,26,3.998705765,1.320151048,3.45356,7.53958375,5.115876485,4.902041887,0.001308,7.87,132.7272727,528.9256198,60,140,123.3030303,444.4536272,63,136,8462399.73,9.848484848,4.19825528,7.1,14,5.393939394,3.269054178,4,8,0.5499793951,0.1732754882,0.1709777027
Ti2FeO.5,A2B,0.7,0.3214068479,,,,45.59385714,158.099449,15.999,55.845,1.894285714,0.4142244898,1.54,3.44,21.14285714,31.83673469,8,26,4.20104165,1.920220715,3.45356,7.53958375,4.823615429,6.03129787,0.001308,7.87,128.5714286,783.6734694,60,140,119.8571429,614.9795918,63,136,8038685.141,10.08571429,4.886938776,7.1,14,5.428571429,3.102040816,4,8,0.511973935,0.2177324216,0.2069028301
Ti2Mn,A2B,0.9,0.456121223,,,,50.22401467,11.11103628,47.867,54.938044,1.543333333,0.00002222222222,1.54,1.55,23,2,22,25,3.541376333,0.0154234168,3.45356,3.717009,5.437333333,1.734763556,4.506,7.3,140,0,140,140,130.3333333,64.22222222,119,136,9377404.14,9.53,2.2898,7.39,10.6,5,2,4,7,0.6111582201,0,0.06148754619
Ti2Ni,A2B,1.9,0.9969828746,,,,51.4758,26.04687488,47.867,58.6934,1.663333333,0.03042222222,1.54,1.91,24,8,22,28,3.768352833,0.1981890558,3.45356,4.3979385,5.970666667,4.290496889,4.506,8.9,138.3333333,5.555555556,135,140,127.3333333,150.2222222,110,136,8882904.89,9.266666667,3.555555556,6.6,10.6,6,8,4,10,0.6202563575,0.01703871762,0.09625537336
Ti2Ni,A2B,2,1.050526531,,,,51.4758,26.04687488,47.867,58.6934,1.663333333,0.03042222222,1.54,1.91,24,8,22,28,3.768352833,0.1981890558,3.45356,4.3979385,5.970666667,4.290496889,4.506,8.9,138.3333333,5.555555556,135,140,127.3333333,150.2222222,110,136,8882904.89,9.266666667,3.555555556,6.6,10.6,6,8,4,10,0.6202563575,0.01703871762,0.09625537336
Ti2Ni,A2B,2.2,1.157942331,,,,51.4758,26.04687488,47.867,58.6934,1.663333333,0.03042222222,1.54,1.91,24,8,22,28,3.768352833,0.1981890558,3.45356,4.3979385,5.970666667,4.290496889,4.506,8.9,138.3333333,5.555555556,135,140,127.3333333,150.2222222,110,136,8882904.89,9.266666667,3.555555556,6.6,10.6,6,8,4,10,0.6202563575,0.01703871762,0.09625537336
Ti2Ni,A2B,1.6,0.837004878,,0.11,150,51.4758,26.04687488,47.867,58.6934,1.663333333,0.03042222222,1.54,1.91,24,8,22,28,3.768352833,0.1981890558,3.45356,4.3979385,5.970666667,4.290496889,4.506,8.9,138.3333333,5.555555556,135,140,127.3333333,150.2222222,110,136,8882904.89,9.266666667,3.555555556,6.6,10.6,6,8,4,10,0.6202563575,0.01703871762,0.09625537336
Ti2Ni,A2B,1.7,0.8902223805,,,,51.4758,26.04687488,47.867,58.6934,1.663333333,0.03042222222,1.54,1.91,24,8,22,28,3.768352833,0.1981890558,3.45356,4.3979385,5.970666667,4.290496889,4.506,8.9,138.3333333,5.555555556,135,140,127.3333333,150.2222222,110,136,8882904.89,9.266666667,3.555555556,6.6,10.6,6,8,4,10,0.6202563575,0.01703871762,0.09625537336
Ti2NiO.3,A2B,1.1,0.5366602629,,,,48.25063636,127.695782,15.999,58.6934,1.824848485,0.2885280073,1.54,3.44,22.54545455,28.42975207,8,28,4.111192008,1.355558863,3.45356,7.53958375,5.427997697,6.845347824,0.001308,8.9,131.2121212,512.1671258,60,140,121.4848485,478.6134068,63,136,8170585.757,9.696969697,5.083930211,6.6,14,6,7.272727273,4,10,0.553332645,0.1724772794,0.1800820034
Ti2Pd,A2B,1.4,0.9567802569,90,,,67.38466667,761.8786242,47.867,106.42,1.76,0.0968,1.54,2.2,30,128,22,46,3.785516667,0.2203904571,3.45356,4.44943,7.004,12.480008,4.506,12,140,0,140,140,130.6666667,56.88888889,120,136,9437221.46,10.03333333,0.6422222222,8.9,10.6,6,8,4,10,0.5905078712,0,0.05772300255
Ti2Pd,A2B,1,0.6806531987,,,,67.38466667,761.8786242,47.867,106.42,1.76,0.0968,1.54,2.2,30,128,22,46,3.785516667,0.2203904571,3.45356,4.44943,7.004,12.480008,4.506,12,140,0,140,140,130.6666667,56.88888889,120,136,9437221.46,10.03333333,0.6422222222,8.9,10.6,6,8,4,10,0.5905078712,0,0.05772300255
Ti2Pt,A2B,0.4,0.3893145917,,,,96.93933333,4816.187798,47.867,195.084,1.76,0.0968,1.54,2.2,40.66666667,696.8888889,22,78,4.150178333,0.9705542047,3.45356,5.543415,10.17066667,64.17689689,4.506,21.5,138.3333333,5.555555556,135,140,131.6666667,37.55555556,123,136,9622738.79,10.1,0.5,9.1,10.6,6,8,4,10,0.607777447,0.01703871762,0.0465437375
Y2Al,A2B,1.4,0.9692714872,,,,68.26440617,852.1375814,26.9815385,88.90584,1.35,0.0338,1.22,1.61,30.33333333,150.2222222,13,39,3.244519733,0.0006202429841,3.2092992,3.26213,3.88,0.6962,2.7,4.47,161.6666667,672.2222222,125,180,150.6666667,304.2222222,126,163,14886778.87,16.53333333,21.34222222,10,19.8,3,0,3,3,0.509371495,0.1603747339,0.1157652695
Zr2Co,A2B,1.9,1.558356332,,,,80.460398,231.710256,58.933194,91.224,1.513333333,0.06722222222,1.33,1.88,35.66666667,37.55555556,27,40,3.777177743,0.1222431141,3.52995,4.27163323,7.3,1.2168,6.52,8.86,148.3333333,88.88888889,135,155,139.6666667,410.8888889,111,154,12108618.22,11.63333333,12.16888889,6.7,14.1,5.666666667,5.555555556,4,9,0.6613506144,0.06356016011,0.1451340887
Zr2Cr,A2B,1.3,1.029305404,,,,78.14803333,341.9618085,51.9961,91.224,1.44,0.0242,1.33,1.66,34.66666667,56.88888889,24,40,3.592051667,0.007713234006,3.52995,3.716255,6.73,0.0882,6.52,7.15,150,50,140,155,143.3333333,227.5555556,122,154,12734447.22,11.81,10.4882,7.23,14.1,4.666666667,0.8888888889,4,6,0.6601970814,0.04714045208,0.1052438
Zr2Cu,A2B,1.7,1.418073245,,,,81.998,170.238152,63.546,91.224,1.52,0.0722,1.33,1.9,36.33333333,26.88888889,29,40,3.846863333,0.2008681217,3.52995,4.48069,7.333333333,1.323022222,6.52,8.96,148.3333333,88.88888889,135,155,140,392,112,154,12160694.66,11.76666667,10.88888889,7.1,14.1,6.333333333,10.88888889,4,11,0.6547161316,0.06356016011,0.1414213562
Zr2Cu,A2B,1.3,1.080014184,144,0,600,81.998,170.238152,63.546,91.224,1.52,0.0722,1.33,1.9,36.33333333,26.88888889,29,40,3.846863333,0.2008681217,3.52995,4.48069,7.333333333,1.323022222,6.52,8.96,148.3333333,88.88888889,135,155,140,392,112,154,12160694.66,11.76666667,10.88888889,7.1,14.1,6.333333333,10.88888889,4,11,0.6547161316,0.06356016011,0.1414213562
Zr2Cu,A2B,1.3,1.080014184,142,0.02,700,81.998,170.238152,63.546,91.224,1.52,0.0722,1.33,1.9,36.33333333,26.88888889,29,40,3.846863333,0.2008681217,3.52995,4.48069,7.333333333,1.323022222,6.52,8.96,148.3333333,88.88888889,135,155,140,392,112,154,12160694.66,11.76666667,10.88888889,7.1,14.1,6.333333333,10.88888889,4,11,0.6547161316,0.06356016011,0.1414213562
Zr2Fe,A2B,1.7,1.373679552,,,,79.431,278.149698,55.845,91.224,1.496666667,0.05555555556,1.33,1.83,35.33333333,43.55555556,26,40,3.695544633,0.05484316518,3.52995,4.0267339,6.97,0.405,6.52,7.87,150,50,140,155,141.3333333,320.8888889,116,154,12378467.07,11.76666667,10.88888889,7.1,14.1,5.333333333,3.555555556,4,8,0.6538921217,0.04714045208,0.1267455551
Zr2Fe,A2B,2.1,1.703831461,,,,79.431,278.149698,55.845,91.224,1.496666667,0.05555555556,1.33,1.83,35.33333333,43.55555556,26,40,3.695544633,0.05484316518,3.52995,4.0267339,6.97,0.405,6.52,7.87,150,50,140,155,141.3333333,320.8888889,116,154,12378467.07,11.76666667,10.88888889,7.1,14.1,5.333333333,3.555555556,4,8,0.6538921217,0.04714045208,0.1267455551
Zr2Fe(B2O3).1,A2B,1.7,1.211838367,,,,70.07277143,764.7958464,10.81,91.224,1.694285714,0.3491387755,1.33,3.44,31.25714286,137.3338776,5,40,4.058938064,1.201638857,3.52995,7.53958375,6.108112114,4.99177226,0.001308,7.87,138.5714286,847.9591837,60,155,131.4,883.6685714,63,154,10846887.91,11.54857143,12.64821224,4.6,14.1,5.257142857,3.391020408,3,8,0.5691927361,0.2101424444,0.226229554
Zr2FeO.3,A2B,1.5,1.121793724,,,,73.66445455,585.3938266,15.999,91.224,1.673333333,0.3626161616,1.33,3.44,32.84848485,101.3406795,8,40,4.045002735,1.27106707,3.52995,7.53958375,6.336482545,4.38162547,0.001308,7.87,141.8181818,714.8760331,60,155,134.2121212,798.8337925,63,154,11348369.56,11.96969697,10.31120294,7.1,14.1,5.393939394,3.269054178,4,8,0.5876520111,0.188531297,0.2105893837
Zr2Ni,A2B,1.3,1.058709287,183,0,604,80.38046667,235.1644303,58.6934,91.224,1.523333333,0.07475555556,1.33,1.91,36,32,28,40,3.8192795,0.1674231191,3.52995,4.3979385,7.313333333,1.258755556,6.52,8.9,148.3333333,88.88888889,135,155,139.3333333,430.2222222,110,154,12057471.7,11.6,12.5,6.6,14.1,6,8,4,10,0.660416002,0.06356016011,0.1488645855
Zr2Ni,A2B,1.3,1.058709287,,,,80.38046667,235.1644303,58.6934,91.224,1.523333333,0.07475555556,1.33,1.91,36,32,28,40,3.8192795,0.1674231191,3.52995,4.3979385,7.313333333,1.258755556,6.52,8.9,148.3333333,88.88888889,135,155,139.3333333,430.2222222,110,154,12057471.7,11.6,12.5,6.6,14.1,6,8,4,10,0.660416002,0.06356016011,0.1488645855
Zr2Ni,A2B,1.8,1.473369043,,,,80.38046667,235.1644303,58.6934,91.224,1.523333333,0.07475555556,1.33,1.91,36,32,28,40,3.8192795,0.1674231191,3.52995,4.3979385,7.313333333,1.258755556,6.52,8.9,148.3333333,88.88888889,135,155,139.3333333,430.2222222,110,154,12057471.7,11.6,12.5,6.6,14.1,6,8,4,10,0.660416002,0.06356016011,0.1488645855
Zr2Ni,A2B,2,1.640417687,,,,80.38046667,235.1644303,58.6934,91.224,1.523333333,0.07475555556,1.33,1.91,36,32,28,40,3.8192795,0.1674231191,3.52995,4.3979385,7.313333333,1.258755556,6.52,8.9,148.3333333,88.88888889,135,155,139.3333333,430.2222222,110,154,12057471.7,11.6,12.5,6.6,14.1,6,8,4,10,0.660416002,0.06356016011,0.1488645855
Zr2Pd,A2B,0.9,0.8744742684,,,,96.28933333,51.31520356,91.224,106.42,1.62,0.1682,1.33,2.2,42,8,40,46,3.836443333,0.1878763268,3.52995,4.44943,8.346666667,6.673422222,6.52,12,150,50,140,155,142.6666667,256.8888889,120,154,12611788.27,12.36666667,6.008888889,8.9,14.1,6,8,4,10,0.6581244905,0.04714045208,0.112344068
Zr2Pd,A2B,1.6,1.565680217,,0.1,25,96.28933333,51.31520356,91.224,106.42,1.62,0.1682,1.33,2.2,42,8,40,46,3.836443333,0.1878763268,3.52995,4.44943,8.346666667,6.673422222,6.52,12,150,50,140,155,142.6666667,256.8888889,120,154,12611788.27,12.36666667,6.008888889,8.9,14.1,6,8,4,10,0.6581244905,0.04714045208,0.112344068
Zr2Pd,A2B,1.9,1.864931023,,500,20,96.28933333,51.31520356,91.224,106.42,1.62,0.1682,1.33,2.2,42,8,40,46,3.836443333,0.1878763268,3.52995,4.44943,8.346666667,6.673422222,6.52,12,150,50,140,155,142.6666667,256.8888889,120,154,12611788.27,12.36666667,6.008888889,8.9,14.1,6,8,4,10,0.6581244905,0.04714045208,0.112344068
Zr2Rh,A2B,1.5,1.448494924,,,,95.11783333,30.32387606,91.224,102.9055,1.646666667,0.2005555556,1.33,2.28,41.66666667,5.555555556,40,45,3.78595,0.131072,3.52995,4.29795,8.48,7.6832,6.52,12.4,148.3333333,88.88888889,135,155,144.3333333,186.8888889,125,154,12926122.07,12.16666667,7.475555556,8.3,14.1,5.666666667,5.555555556,4,9,0.6937430532,0.06356016011,0.09471638178
ZrTiNi,A2B,1.9,1.276895549,,,,65.92813333,339.4755914,47.867,91.224,1.593333333,0.05748888889,1.33,1.91,30,56,22,40,3.793816167,0.1834544688,3.45356,4.3979385,6.642,3.225314667,4.506,8.9,143.3333333,72.22222222,135,155,133.3333333,326.2222222,110,154,10470188.29,10.43333333,9.388888889,6.6,14.1,6,8,4,10,0.6350078223,0.05929092458,0.1354621718
(Hf.2Zr.8)2Fe,A2B,1.5,1.386798985,,,,91.06646667,1432.580364,55.845,178.49,1.492666667,0.05699288889,1.3,1.83,39.6,201.7066667,26,72,3.680822633,0.06112772591,3.419535,4.0267339,7.874,4.903304,6.52,13.3,150,50,140,155,141.0666667,314.5955556,116,154,12300021.64,11.7,10.60666667,7.1,14.1,5.333333333,3.555555556,4,8,0.640234821,0.04714045208,0.1257337554
(Hf.4Zr.6)2Fe,A2B,1.6,1.669950136,,,,102.7019333,2316.242862,55.845,178.49,1.488666667,0.05839822222,1.3,1.83,43.86666667,323.4488889,26,72,3.666100633,0.06697881207,3.419535,4.0267339,8.778,7.767176,6.52,13.3,150,50,140,155,140.8,308.16,116,154,12221576.21,11.63333333,10.31555556,7.1,14.1,5.333333333,3.555555556,4,8,0.6288407384,0.04714045208,0.1246767515
(Hf.6Zr.4)2Fe,A2B,1.4,1.623451927,,,,114.3374,2929.13719,55.845,178.49,1.484666667,0.05977155556,1.3,1.83,48.13333333,408.7822222,26,72,3.651378633,0.07239642366,3.419535,4.0267339,9.682,8.996616,6.52,13.3,150,50,140,155,140.5333333,301.5822222,116,154,12143130.78,11.56666667,10.01555556,7.1,14.1,5.333333333,3.555555556,4,8,0.6190189294,0.04714045208,0.1235729803
(Hf.8Zr.2)2Fe,A2B,1.3,1.659217089,,,,125.9728667,3271.263349,55.845,178.49,1.480666667,0.06111288889,1.3,1.83,52.4,457.7066667,26,72,3.636656633,0.07738056069,3.419535,4.0267339,10.586,8.591624,6.52,13.3,150,50,140,155,140.2666667,294.8622222,116,154,12064685.36,11.5,9.706666667,7.1,14.1,5.333333333,3.555555556,4,8,0.6103337255,0.04714045208,0.1224207655
Er2Al,A2B,1.1,1.340240958,,,,120.4998462,4372.836934,26.9815385,167.259,1.363333333,0.03042222222,1.24,1.61,49.66666667,672.2222222,13,68,3.1056664,0.005369878618,3.05385,3.2092992,6.946666667,9.017088889,2.7,9.07,158.3333333,555.5555556,125,175,152,338,126,165,15337431.26,15.6,15.68,10,18.4,10.33333333,26.88888889,3,14,0.5322787007,0.1488645855,0.1209524757
Eu2Ir,A2B,1,1.670521886,,,,165.3816667,360.0675576,151.964,192.217,,,,,67.66666667,43.55555556,63,77,3.933265,0.8873051505,3.2671925,5.26541,11.01406667,66.67969174,5.24,22.5622,168.3333333,555.5555556,135,185,152.6666667,470.2222222,122,168,15776536.56,22.11333333,92.11768889,8.54,28.9,9,0,9,9,0.6325116018,0.1400211448,0.1420389167
Hf2Co,A2B,0.7,0.9773052561,,,,138.6377313,3176.406636,58.933194,178.49,1.493333333,0.07475555556,1.3,1.88,57,450,27,72,3.703567743,0.1613491986,3.419535,4.27163323,11.82,4.3808,8.86,13.3,148.3333333,88.88888889,135,155,138.3333333,373.5555556,111,152,11716391.08,11.3,10.58,6.7,13.6,5.666666667,5.555555556,4,9,0.6013487109,0.06356016011,0.1397174845
Hf2Co,A2B,0.9,1.259071223,,,50,138.6377313,3176.406636,58.933194,178.49,1.493333333,0.07475555556,1.3,1.88,57,450,27,72,3.703567743,0.1613491986,3.419535,4.27163323,11.82,4.3808,8.86,13.3,148.3333333,88.88888889,135,155,138.3333333,373.5555556,111,152,11716391.08,11.3,10.58,6.7,13.6,5.666666667,5.555555556,4,9,0.6013487109,0.06356016011,0.1397174845
Hf2Co,A2B,0.9,1.259071223,,,,138.6377313,3176.406636,58.933194,178.49,1.493333333,0.07475555556,1.3,1.88,57,450,27,72,3.703567743,0.1613491986,3.419535,4.27163323,11.82,4.3808,8.86,13.3,148.3333333,88.88888889,135,155,138.3333333,373.5555556,111,152,11716391.08,11.3,10.58,6.7,13.6,5.666666667,5.555555556,4,9,0.6013487109,0.06356016011,0.1397174845
Hf2Co,A2B,1.1,1.541976789,,,,138.6377313,3176.406636,58.933194,178.49,1.493333333,0.07475555556,1.3,1.88,57,450,27,72,3.703567743,0.1613491986,3.419535,4.27163323,11.82,4.3808,8.86,13.3,148.3333333,88.88888889,135,155,138.3333333,373.5555556,111,152,11716391.08,11.3,10.58,6.7,13.6,5.666666667,5.555555556,4,9,0.6013487109,0.06356016011,0.1397174845
Hf2Cu,A2B,0.4,0.5629531459,,,,140.1753333,2936.027364,63.546,178.49,1.5,0.08,1.3,1.9,57.66666667,410.8888889,29,72,3.773253333,0.2502333187,3.419535,4.48069,11.85333333,4.185688889,8.96,13.3,148.3333333,88.88888889,135,155,138.6666667,355.5555556,112,152,11768467.52,11.43333333,9.388888889,7.1,13.6,6.333333333,10.88888889,4,11,0.5990806664,0.06356016011,0.1359820733
Hf2Cu,A2B,0.7,0.9881443437,,,,140.1753333,2936.027364,63.546,178.49,1.5,0.08,1.3,1.9,57.66666667,410.8888889,29,72,3.773253333,0.2502333187,3.419535,4.48069,11.85333333,4.185688889,8.96,13.3,148.3333333,88.88888889,135,155,138.6666667,355.5555556,112,152,11768467.52,11.43333333,9.388888889,7.1,13.6,6.333333333,10.88888889,4,11,0.5990806664,0.06356016011,0.1359820733
Hf2Cu,A2B,0.7,0.9881443437,,,50,140.1753333,2936.027364,63.546,178.49,1.5,0.08,1.3,1.9,57.66666667,410.8888889,29,72,3.773253333,0.2502333187,3.419535,4.48069,11.85333333,4.185688889,8.96,13.3,148.3333333,88.88888889,135,155,138.6666667,355.5555556,112,152,11768467.52,11.43333333,9.388888889,7.1,13.6,6.333333333,10.88888889,4,11,0.5990806664,0.06356016011,0.1359820733
Hf2Fe,A2B,0.75,1.039861461,,,50,137.6083333,3342.621339,55.845,178.49,1.476666667,0.06242222222,1.3,1.83,56.66666667,470.2222222,26,72,3.621934633,0.08193122315,3.419535,4.0267339,11.49,6.5522,7.87,13.3,150,50,140,155,140,288,116,152,11986239.93,11.43333333,9.388888889,7.1,13.6,5.333333333,3.555555556,4,8,0.6024968099,0.04714045208,0.1212183053
Hf2Fe,A2B,0.8,1.109744624,,,,137.6083333,3342.621339,55.845,178.49,1.476666667,0.06242222222,1.3,1.83,56.66666667,470.2222222,26,72,3.621934633,0.08193122315,3.419535,4.0267339,11.49,6.5522,7.87,13.3,150,50,140,155,140,288,116,152,11986239.93,11.43333333,9.388888889,7.1,13.6,5.333333333,3.555555556,4,8,0.6024968099,0.04714045208,0.1212183053
Hf2Fe,A2B,1.2,1.671356275,,,,137.6083333,3342.621339,55.845,178.49,1.476666667,0.06242222222,1.3,1.83,56.66666667,470.2222222,26,72,3.621934633,0.08193122315,3.419535,4.0267339,11.49,6.5522,7.87,13.3,150,50,140,155,140,288,116,152,11986239.93,11.43333333,9.388888889,7.1,13.6,5.333333333,3.555555556,4,8,0.6024968099,0.04714045208,0.1212183053
Hf2Fe,A2B,1.1,1.530527469,,0.38,277,137.6083333,3342.621339,55.845,178.49,1.476666667,0.06242222222,1.3,1.83,56.66666667,470.2222222,26,72,3.621934633,0.08193122315,3.419535,4.0267339,11.49,6.5522,7.87,13.3,150,50,140,155,140,288,116,152,11986239.93,11.43333333,9.388888889,7.1,13.6,5.333333333,3.555555556,4,8,0.6024968099,0.04714045208,0.1212183053
Hf2Fe,A2B,1.2,1.671356275,,,,137.6083333,3342.621339,55.845,178.49,1.476666667,0.06242222222,1.3,1.83,56.66666667,470.2222222,26,72,3.621934633,0.08193122315,3.419535,4.0267339,11.49,6.5522,7.87,13.3,150,50,140,155,140,288,116,152,11986239.93,11.43333333,9.388888889,7.1,13.6,5.333333333,3.555555556,4,8,0.6024968099,0.04714045208,0.1212183053
Hf2Mn,A2B,0.95,1.316917859,,,50,137.3060147,3392.241296,54.938044,178.49,1.383333333,0.01388888889,1.3,1.55,56.33333333,490.8888889,25,72,3.518693,0.01966461793,3.419535,3.717009,11.3,8,7.3,13.3,150,50,140,155,141,242,119,152,12159743.81,11.53,8.5698,7.39,13.6,5,2,4,7,0.6024344484,0.04714045208,0.1103287176
Hf2Mn,A2B,1.1,1.527164976,,,,137.3060147,3392.241296,54.938044,178.49,1.383333333,0.01388888889,1.3,1.55,56.33333333,490.8888889,25,72,3.518693,0.01966461793,3.419535,3.717009,11.3,8,7.3,13.3,150,50,140,155,141,242,119,152,12159743.81,11.53,8.5698,7.39,13.6,5,2,4,7,0.6024344484,0.04714045208,0.1103287176
Hf2Ni,A2B,0.7,0.9767417925,,,,138.5578,3189.161194,58.6934,178.49,1.503333333,0.08268888889,1.3,1.91,57.33333333,430.2222222,28,72,3.7456695,0.2127274242,3.419535,4.3979385,11.83333333,4.302222222,8.9,13.3,148.3333333,88.88888889,135,155,138,392,110,152,11665244.56,11.26666667,10.88888889,6.6,13.6,6,8,4,10,0.5997447549,0.06356016011,0.1434709411
Hf2Ni,A2B,0.75,1.047036272,,,50,138.5578,3189.161194,58.6934,178.49,1.503333333,0.08268888889,1.3,1.91,57.33333333,430.2222222,28,72,3.7456695,0.2127274242,3.419535,4.3979385,11.83333333,4.302222222,8.9,13.3,148.3333333,88.88888889,135,155,138,392,110,152,11665244.56,11.26666667,10.88888889,6.6,13.6,6,8,4,10,0.5997447549,0.06356016011,0.1434709411
Hf2Ni.5Cu.5,A2B,0.7,0.9824430681,,,,139.3665667,3063.248382,58.6934,178.49,1.501666667,0.08134722222,1.3,1.91,57.5,420.5833333,28,72,3.759461417,0.2316705884,3.419535,4.48069,11.84333333,4.244055556,8.9,13.3,148.3333333,88.88888889,135,155,138.3333333,373.8888889,110,152,11716856.04,11.35,10.14583333,6.6,13.6,6.166666667,9.472222222,4,11,0.5994085544,0.06356016011,0.1397798073
Hf2Ni.5Fe.5,A2B,1.2,1.677122267,,,,138.0830667,3266.116638,55.845,178.49,1.49,0.07273333333,1.3,1.91,57,450.3333333,26,72,3.683802067,0.151156903,3.419535,4.3979385,11.66166667,5.456680556,7.87,13.3,149.1666667,70.13888889,135,155,139,341,110,152,11825742.24,11.35,10.14583333,6.6,13.6,5.666666667,5.888888889,4,10,0.6012361703,0.05614455654,0.132850254
Hf2Ni.5Mn.5,A2B,1.2,1.675286324,,,,137.9319073,3291.092986,54.938044,178.49,1.443333333,0.05188888889,1.3,1.91,56.83333333,460.8055556,25,72,3.63218125,0.1290756039,3.419535,4.3979385,11.56666667,6.222222222,7.3,13.3,149.1666667,70.13888889,135,155,139.5,319.25,110,152,11912494.18,11.39833333,9.746680556,6.6,13.6,5.5,5.25,4,10,0.6013712629,0.05614455654,0.1280829275
Hf2Ni.5Mn.5,A2B,1.2,1.675286324,,,,137.9319073,3291.092986,54.938044,178.49,1.443333333,0.05188888889,1.3,1.91,56.83333333,460.8055556,25,72,3.63218125,0.1290756039,3.419535,4.3979385,11.56666667,6.222222222,7.3,13.3,149.1666667,70.13888889,135,155,139.5,319.25,110,152,11912494.18,11.39833333,9.746680556,6.6,13.6,5.5,5.25,4,10,0.6013712629,0.05614455654,0.1280829275
Hf2Pd,A2B,0.3,0.4647943831,,,,154.4666667,1154.241089,106.42,178.49,1.6,0.18,1.3,2.2,63.33333333,150.2222222,46,72,3.762833333,0.2357074913,3.419535,4.44943,12.86666667,0.3755555556,12,13.3,150,50,140,155,141.3333333,227.5555556,120,152,12219561.13,12.03333333,4.908888889,8.9,13.6,6,8,4,10,0.6127500772,0.04714045208,0.106733099
Hf2Pd,A2B,0.4,0.6203480589,,,,154.4666667,1154.241089,106.42,178.49,1.6,0.18,1.3,2.2,63.33333333,150.2222222,46,72,3.762833333,0.2357074913,3.419535,4.44943,12.86666667,0.3755555556,12,13.3,150,50,140,155,141.3333333,227.5555556,120,152,12219561.13,12.03333333,4.908888889,8.9,13.6,6,8,4,10,0.6127500772,0.04714045208,0.106733099
Hf2Pt,A2B,0.25,0.4612063492,,,,184.0213333,61.19129689,178.49,195.084,1.6,0.18,1.3,2.2,74,8,72,78,4.127495,1.002414723,3.419535,5.543415,16.03333333,14.94222222,13.3,21.5,148.3333333,88.88888889,135,155,142.3333333,186.8888889,123,152,12405078.45,12.1,4.5,9.1,13.6,6,8,4,10,0.6506563238,0.06356016011,0.09604729112
Hf2Rh,A2B,0.45,0.6929465093,,,50,153.2951667,1269.559253,102.9055,178.49,1.626666667,0.2134222222,1.3,2.28,63,162,45,72,3.71234,0.1714695361,3.419535,4.29795,13,0.18,12.4,13.3,148.3333333,88.88888889,135,155,143,162,125,152,12533894.92,11.83333333,6.242222222,8.3,13.6,5.666666667,5.555555556,4,9,0.6398783719,0.06356016011,0.08900644798
Hf2Rh,A2B,0.5,0.7703274707,,,,153.2951667,1269.559253,102.9055,178.49,1.626666667,0.2134222222,1.3,2.28,63,162,45,72,3.71234,0.1714695361,3.419535,4.29795,13,0.18,12.4,13.3,148.3333333,88.88888889,135,155,143,162,125,152,12533894.92,11.83333333,6.242222222,8.3,13.6,5.666666667,5.555555556,4,9,0.6398783719,0.06356016011,0.08900644798
Ho2Al,A2B,1.2,1.444705257,,,,118.9473995,4228.859795,26.9815385,164.93033,1.356666667,0.03208888889,1.23,1.61,49,648,13,67,3.076933067,0.008760396627,3.01075,3.2092992,6.766666667,8.268888889,2.7,8.8,158.3333333,555.5555556,125,175,152.6666667,355.5555556,126,166,15566895.98,15.8,16.82,10,18.7,9.666666667,22.22222222,3,13,0.5331118625,0.1488645855,0.1235121015
Mg1.5Ni,A2B,2.6,1.015984969,29.1,3.7,300,38.06036,283.8148931,24.305,58.6934,1.55,0.0864,1.31,1.91,18.4,61.44,12,28,4.0530459,0.07930060369,3.8231175,4.3979385,4.604,12.303744,1.74,8.9,144,54,135,150,127.4,201.84,110,139,8979808.642,11.04,13.1424,6.6,14,5.2,15.36,2,10,0.6539220719,0.05103103631,0.1115152316
Mg1.75Ni,A2B,2.8,1.060366704,26.6,4.5,300,36.80987273,273.6507234,24.305,58.6934,1.528181818,0.08330578512,1.31,1.91,17.81818182,59.23966942,12,28,4.032143318,0.07646063717,3.8231175,4.3979385,4.343636364,11.86311405,1.74,8.9,144.5454545,52.0661157,135,150,128.4545455,194.6115702,110,139,9186143.725,11.30909091,12.67173554,6.6,14,4.909090909,14.80991736,2,10,0.6525576296,0.04991983606,0.1086012569
Mg1.75Ti.25Ni.75Cu.25,A2B,2,0.7782792517,,2.3,300,38.13568333,278.9380393,24.305,63.546,1.528333333,0.07574722222,1.31,1.91,18.25,57.35416667,12,29,3.990824,0.1018938536,3.45356,4.48069,4.362166667,10.92223831,1.74,8.96,144.1666667,49.30555556,135,150,129.25,176.6875,110,139,9324497.276,11.29166667,11.28576389,6.6,14,4.916666667,14.57638889,2,11,0.6420851707,0.04870606805,0.1028424374
Mg1.92Al.08Ni,A2B,3.5,1.299866428,70.5,4,295,35.83917436,261.3412096,24.305,58.6934,1.518,0.079136,1.31,1.91,17.36,56.6304,12,28,3.998356012,0.08947846874,3.2092992,4.3979385,4.152266667,11.29407886,1.74,8.9,144.3333333,59.55555556,125,150,128.9866667,184.5731556,110,139,9281547.25,11.42666667,12.05795556,6.6,14,4.693333333,14.10595556,2,10,0.6473573929,0.05346806884,0.1053269356
Mg1.9Al.1Ni,A2B,3.5,1.300513604,,1,250,35.85701795,260.9770281,24.305,58.6934,1.52,0.0789,1.31,1.91,17.36666667,56.56555556,12,28,3.99426389,0.09340773738,3.2092992,4.3979385,4.158666667,11.26930489,1.74,8.9,144.1666667,61.80555556,125,150,128.9,183.9566667,110,139,9262411.656,11.4,12.02666667,6.6,14,4.7,14.07666667,2,10,0.6466965034,0.05453168284,0.1052215872
Mg1.9B.1Ni,A2B,2.8,1.017389986,,0.9,250,35.31796667,278.9724176,10.81,58.6934,1.534333333,0.08743788889,1.31,2.04,17.1,60.95666667,5,28,4.030249617,0.07446689102,3.8231175,4.3979385,4.146666667,11.30848889,1.74,8.9,142.8333333,164.4722222,85,150,127.5333333,246.0488889,85,139,9068854.502,11.22,13.47026667,4.6,14,4.7,14.07666667,2,10,0.6409916304,0.08978767143,0.1229948687
Mg1.9Si.1Ni,A2B,2.9,1.072008445,,1,250,35.8938,260.3633461,24.305,58.6934,1.529666667,0.08334988889,1.31,1.91,17.4,56.30666667,12,28,4.046307318,0.09025026476,3.8231175,4.77060205,4.14632,11.309745,1.74,8.9,143.6666667,88.22222222,110,150,128.5666667,189.1122222,110,139,9201048.672,11.47,11.97276667,6.6,14,4.733333333,13.99555556,2,10,0.6398485605,0.06537820326,0.1069624679
Mg1.9Ti.1Ni,A2B,2.9,1.091702163,62.5,2.5,300,36.5532,262.6745431,24.305,58.6934,1.517666667,0.07863788889,1.31,1.91,17.66666667,56.55555556,12,28,4.002405917,0.08254781586,3.45356,4.3979385,4.218866667,11.19877858,1.74,8.9,144.6666667,49.88888889,135,150,129.2333333,185.2455556,110,139,9334330.391,11.42,11.98226667,6.6,14,4.733333333,13.99555556,2,10,0.6485598469,0.04882400945,0.1053172116
Mg1.9Ti0.1Ni0.9Mn0.1,A2B,3.1,1.16539594,,0.8,250,36.42802147,257.5860078,24.305,58.6934,1.505666667,0.07339788889,1.31,1.91,17.56666667,54.77888889,12,28,3.979708267,0.07953281173,3.45356,4.3979385,4.165533333,10.78194658,1.74,8.9,144.8333333,47.47222222,135,150,129.5333333,176.3155556,110,139,9383780.316,11.44633333,11.74852322,6.6,14,4.633333333,13.23222222,2,10,0.6459655444,0.04757198299,0.1025094193
Mg2Co,A2B,4.5,1.689160115,,,,35.84773133,266.4692933,24.305,58.933194,1.5,0.0722,1.31,1.88,17,50,12,27,3.972622743,0.04470363557,3.8231175,4.27163323,4.113333333,11.26542222,1.74,8.86,145,50,135,150,129.6666667,174.2222222,111,139,9409236.153,11.56666667,11.84222222,6.7,14,4.333333333,10.88888889,2,9,0.6499547003,0.04876598491,0.1017942924
Mg2Co,A2B,4.5,1.689160115,76,16,450,35.84773133,266.4692933,24.305,58.933194,1.5,0.0722,1.31,1.88,17,50,12,27,3.972622743,0.04470363557,3.8231175,4.27163323,4.113333333,11.26542222,1.74,8.86,145,50,135,150,129.6666667,174.2222222,111,139,9409236.153,11.56666667,11.84222222,6.7,14,4.333333333,10.88888889,2,9,0.6499547003,0.04876598491,0.1017942924
Mg2Co,A2B,4.2,1.571612438,108,5.7,418,35.84773133,266.4692933,24.305,58.933194,1.5,0.0722,1.31,1.88,17,50,12,27,3.972622743,0.04470363557,3.8231175,4.27163323,4.113333333,11.26542222,1.74,8.86,145,50,135,150,129.6666667,174.2222222,111,139,9409236.153,11.56666667,11.84222222,6.7,14,4.333333333,10.88888889,2,9,0.6499547003,0.04876598491,0.1017942924
Mg2Cu,A2B,2.6,0.9979657769,72.9,6,295,37.38533333,342.1902402,24.305,63.546,1.506666667,0.07735555556,1.31,1.9,17.66666667,64.22222222,12,29,4.042308333,0.09608924283,3.8231175,4.48069,4.146666667,11.58408889,1.74,8.96,145,50,135,150,130,162,112,139,9461312.589,11.7,10.58,7.1,14,5,18,2,11,0.6317507277,0.04876598491,0.09790709278
Mg2Fe,A2B,5.5,2.026463845,,,,34.81833333,221.0603556,24.305,55.845,1.483333333,0.06008888889,1.31,1.83,16.66666667,43.55555556,12,26,3.890989633,0.009213252966,3.8231175,4.0267339,3.783333333,8.350422222,1.74,7.87,146.6666667,22.22222222,140,150,131.3333333,117.5555556,116,139,9679084.999,11.7,10.58,7.1,14,4,8,2,8,0.633136605,0.03214121733,0.08255561405
Mg2Fe,A2B,5.5,2.026463845,77.2,25,450,34.81833333,221.0603556,24.305,55.845,1.483333333,0.06008888889,1.31,1.83,16.66666667,43.55555556,12,26,3.890989633,0.009213252966,3.8231175,4.0267339,3.783333333,8.350422222,1.74,7.87,146.6666667,22.22222222,140,150,131.3333333,117.5555556,116,139,9679084.999,11.7,10.58,7.1,14,4,8,2,8,0.633136605,0.03214121733,0.08255561405
Mg2Ni,A2B,3.1,1.144274303,,1,300,35.7678,262.7915677,24.305,58.6934,1.51,0.08,1.31,1.91,17.33333333,56.88888889,12,28,4.0147245,0.0734264849,3.8231175,4.3979385,4.126666667,11.39235556,1.74,8.9,145,50,135,150,129.3333333,186.8888889,110,139,9358089.628,11.53333333,12.16888889,6.6,14,4.666666667,14.22222222,2,10,0.6499663203,0.04876598491,0.1057015291
Mg2Ni,A2B,3.1,1.144274303,31.3,3.7,300,35.7678,262.7915677,24.305,58.6934,1.51,0.08,1.31,1.91,17.33333333,56.88888889,12,28,4.0147245,0.0734264849,3.8231175,4.3979385,4.126666667,11.39235556,1.74,8.9,145,50,135,150,129.3333333,186.8888889,110,139,9358089.628,11.53333333,12.16888889,6.6,14,4.666666667,14.22222222,2,10,0.6499663203,0.04876598491,0.1057015291
Mg2Ni,A2B,3.2,1.182406612,61,1.1,250,35.7678,262.7915677,24.305,58.6934,1.51,0.08,1.31,1.91,17.33333333,56.88888889,12,28,4.0147245,0.0734264849,3.8231175,4.3979385,4.126666667,11.39235556,1.74,8.9,145,50,135,150,129.3333333,186.8888889,110,139,9358089.628,11.53333333,12.16888889,6.6,14,4.666666667,14.22222222,2,10,0.6499663203,0.04876598491,0.1057015291
Mg2Ni,A2B,3.3,1.220617787,67,2.2,300,35.7678,262.7915677,24.305,58.6934,1.51,0.08,1.31,1.91,17.33333333,56.88888889,12,28,4.0147245,0.0734264849,3.8231175,4.3979385,4.126666667,11.39235556,1.74,8.9,145,50,135,150,129.3333333,186.8888889,110,139,9358089.628,11.53333333,12.16888889,6.6,14,4.666666667,14.22222222,2,10,0.6499663203,0.04876598491,0.1057015291
Mg2Ni,A2B,3.3,1.220617787,65.9,3.2,300,35.7678,262.7915677,24.305,58.6934,1.51,0.08,1.31,1.91,17.33333333,56.88888889,12,28,4.0147245,0.0734264849,3.8231175,4.3979385,4.126666667,11.39235556,1.74,8.9,145,50,135,150,129.3333333,186.8888889,110,139,9358089.628,11.53333333,12.16888889,6.6,14,4.666666667,14.22222222,2,10,0.6499663203,0.04876598491,0.1057015291
Mg2Ni,A2B,3.3,1.220617787,63.2,3.1,300,35.7678,262.7915677,24.305,58.6934,1.51,0.08,1.31,1.91,17.33333333,56.88888889,12,28,4.0147245,0.0734264849,3.8231175,4.3979385,4.126666667,11.39235556,1.74,8.9,145,50,135,150,129.3333333,186.8888889,110,139,9358089.628,11.53333333,12.16888889,6.6,14,4.666666667,14.22222222,2,10,0.6499663203,0.04876598491,0.1057015291
Mg2Ni,A2B,3.5,1.29727772,64.4,0.09,180,35.7678,262.7915677,24.305,58.6934,1.51,0.08,1.31,1.91,17.33333333,56.88888889,12,28,4.0147245,0.0734264849,3.8231175,4.3979385,4.126666667,11.39235556,1.74,8.9,145,50,135,150,129.3333333,186.8888889,110,139,9358089.628,11.53333333,12.16888889,6.6,14,4.666666667,14.22222222,2,10,0.6499663203,0.04876598491,0.1057015291
Mg2Ni,A2B,3.5,1.29727772,64.4,0.07,180,35.7678,262.7915677,24.305,58.6934,1.51,0.08,1.31,1.91,17.33333333,56.88888889,12,28,4.0147245,0.0734264849,3.8231175,4.3979385,4.126666667,11.39235556,1.74,8.9,145,50,135,150,129.3333333,186.8888889,110,139,9358089.628,11.53333333,12.16888889,6.6,14,4.666666667,14.22222222,2,10,0.6499663203,0.04876598491,0.1057015291
Mg2Ni,A2B,3.5,1.29727772,68.6,0.05,180,35.7678,262.7915677,24.305,58.6934,1.51,0.08,1.31,1.91,17.33333333,56.88888889,12,28,4.0147245,0.0734264849,3.8231175,4.3979385,4.126666667,11.39235556,1.74,8.9,145,50,135,150,129.3333333,186.8888889,110,139,9358089.628,11.53333333,12.16888889,6.6,14,4.666666667,14.22222222,2,10,0.6499663203,0.04876598491,0.1057015291
Mg2Ni,A2B,3.5,1.29727772,,1.1,250,35.7678,262.7915677,24.305,58.6934,1.51,0.08,1.31,1.91,17.33333333,56.88888889,12,28,4.0147245,0.0734264849,3.8231175,4.3979385,4.126666667,11.39235556,1.74,8.9,145,50,135,150,129.3333333,186.8888889,110,139,9358089.628,11.53333333,12.16888889,6.6,14,4.666666667,14.22222222,2,10,0.6499663203,0.04876598491,0.1057015291
Mg2Ni,A2B,3.6,1.335726971,64.5,3.2,299,35.7678,262.7915677,24.305,58.6934,1.51,0.08,1.31,1.91,17.33333333,56.88888889,12,28,4.0147245,0.0734264849,3.8231175,4.3979385,4.126666667,11.39235556,1.74,8.9,145,50,135,150,129.3333333,186.8888889,110,139,9358089.628,11.53333333,12.16888889,6.6,14,4.666666667,14.22222222,2,10,0.6499663203,0.04876598491,0.1057015291
Mg2Ni,A2B,3.6,1.335726971,64.6,2.5,300,35.7678,262.7915677,24.305,58.6934,1.51,0.08,1.31,1.91,17.33333333,56.88888889,12,28,4.0147245,0.0734264849,3.8231175,4.3979385,4.126666667,11.39235556,1.74,8.9,145,50,135,150,129.3333333,186.8888889,110,139,9358089.628,11.53333333,12.16888889,6.6,14,4.666666667,14.22222222,2,10,0.6499663203,0.04876598491,0.1057015291
Mg2Ni,A2B,3.6,1.335726971,68.8,0.06,180,35.7678,262.7915677,24.305,58.6934,1.51,0.08,1.31,1.91,17.33333333,56.88888889,12,28,4.0147245,0.0734264849,3.8231175,4.3979385,4.126666667,11.39235556,1.74,8.9,145,50,135,150,129.3333333,186.8888889,110,139,9358089.628,11.53333333,12.16888889,6.6,14,4.666666667,14.22222222,2,10,0.6499663203,0.04876598491,0.1057015291
Mg2Ni,A2B,3.6,1.335726971,71.3,2.6,300,35.7678,262.7915677,24.305,58.6934,1.51,0.08,1.31,1.91,17.33333333,56.88888889,12,28,4.0147245,0.0734264849,3.8231175,4.3979385,4.126666667,11.39235556,1.74,8.9,145,50,135,150,129.3333333,186.8888889,110,139,9358089.628,11.53333333,12.16888889,6.6,14,4.666666667,14.22222222,2,10,0.6499663203,0.04876598491,0.1057015291
Mg2Ni,A2B,3.7,1.374256075,62.2,57,450,35.7678,262.7915677,24.305,58.6934,1.51,0.08,1.31,1.91,17.33333333,56.88888889,12,28,4.0147245,0.0734264849,3.8231175,4.3979385,4.126666667,11.39235556,1.74,8.9,145,50,135,150,129.3333333,186.8888889,110,139,9358089.628,11.53333333,12.16888889,6.6,14,4.666666667,14.22222222,2,10,0.6499663203,0.04876598491,0.1057015291
Mg2Ni,A2B,4.4,1.646216736,,,,35.7678,262.7915677,24.305,58.6934,1.51,0.08,1.31,1.91,17.33333333,56.88888889,12,28,4.0147245,0.0734264849,3.8231175,4.3979385,4.126666667,11.39235556,1.74,8.9,145,50,135,150,129.3333333,186.8888889,110,139,9358089.628,11.53333333,12.16888889,6.6,14,4.666666667,14.22222222,2,10,0.6499663203,0.04876598491,0.1057015291
Mg2Ni,A2B,5.2,1.961946835,,,,35.7678,262.7915677,24.305,58.6934,1.51,0.08,1.31,1.91,17.33333333,56.88888889,12,28,4.0147245,0.0734264849,3.8231175,4.3979385,4.126666667,11.39235556,1.74,8.9,145,50,135,150,129.3333333,186.8888889,110,139,9358089.628,11.53333333,12.16888889,6.6,14,4.666666667,14.22222222,2,10,0.6499663203,0.04876598491,0.1057015291
Mg2Ni.75Co.25,A2B,3.1,1.144913589,64.5,1,279,35.78778283,263.712197,24.305,58.933194,1.5075,0.07806875,1.31,1.91,17.25,55.1875,12,28,4.004199061,0.06657812717,3.8231175,4.3979385,4.123333333,11.36065556,1.74,8.9,145,50,135,150,129.4166667,183.7430556,110,139,9370876.259,11.54166667,12.08743056,6.6,14,4.583333333,13.40972222,2,10,0.6499655613,0.04876598491,0.1047406482
