Repository: Tanumoybanerjee88/ML-GA-prediction-for-BCC-alloy-for-H-storage

ML-GA Framework for Designing Lightweight BCC Multi-Principal Element Alloys for Hydrogen Storage

This repository contains the datasets, machine-learning (ML) model scripts, and metaheuristic genetic-algorithm (GA) framework developed for the paper:

“Design of Lightweight BCC Multi-Principal Element Alloys with Enhanced Hydrogen Storage Using a Machine-Learning-Driven Genetic Algorithm”
DOI: 10.1039/d5ta06903c

This project demonstrates a machine-learning-assisted genetic-algorithm (ML-GA) framework for the accelerated discovery of body-centered-cubic (BCC) multi-principal-element alloys (MPEAs) with improved hydrogen storage performance.

File: phase_prediction.csv
Alloy ,raw_phase,adjusted_phase
Al0.5NbTaTiV,BCC,BCC
Al0.75MoNbTiV,BCC,BCC
Al0.25MoNbTiV,BCC,BCC
Al0.25NbTaTiV,BCC,BCC
Al0.2MoTaTiV,BCC,BCC
Al0.3NbTa0.8Ti1.4V0.2Zr1.3,BCC,BCC
Al0.5CrNbTi2V0.5,BCC,BCC
Al0.5MoNbTiV,BCC,BCC
Al0.6MoTaTiV,BCC,BCC
Al1.5MoNbTiV,BCC,BCC
AlCr0.5NbTiV,BCC,BCC
AlCrMoNbTi,FCC,FCC
AlMoNbTiV,BCC,BCC
MoTaTiV,BCC,BCC
AlNb1.5Ta0.5Ti1.5Zr0.5,BCC,BCC
AlNbTaTiV,BCC,BCC
Hf0.4Nb1.54Ta1.54Ti0.89Zr0.64,BCC,BCC
Hf0.5Mo0.5NbTiZr,BCC,BCC
Hf0.5Nb0.5Ta0.5Ti1.5Zr,BCC,BCC
Hf0.75NbTa0.5Ti1.5Zr1.25,BCC,BCC
Hf1.375Nb0.25Ta0.25Ti1.75Zr1.375,BCC,BCC
HfMo0.25NbTaTiZr,BCC,BCC
HfMo0.5NbTaTiZr,BCC,BCC
HfMo0.75NbTaTiZr,BCC,BCC
HfMo1.0NbTaTiZr,BCC,BCC
HfMo0.5NbTiV0.5,BCC,BCC
Al0.0HfNbZrTaTi,BCC,BCC
TiZrNbHfTa,BCC,BCC
Ti20Hf20Zr20Ta20Nb20,BCC,BCC
TiHfZrTaNb,BCC,BCC
HfNbTaZr,BCC,BCC
HfTaTiZr,BCC,BCC
Mo0.1NbTiV0.3Zr,BCC,BCC
Mo0.3NbTiV0.3Zr,BCC,BCC
Mo0.3NbTiVZr,BCC,BCC
Mo0.5NbTiV0.3Zr,BCC,BCC
Mo0.5NbTiVZr,BCC,BCC
Mo0.7NbTiV0.3Zr,BCC,BCC
Mo0.7NbTiVZr,BCC,BCC
Mo1.3NbTiV0.3Zr,BCC,BCC
Mo1.3NbTiVZr,BCC,BCC
Mo1.5NbTiV0.3Zr,BCC,BCC
MoNbTaTi0.25W,BCC,BCC
MoNbTaTi0.5W,BCC,BCC
MoNbTaTi0.75W,BCC,BCC
MoNbTaTiW,BCC,BCC
MoNbTaV,BCC,BCC
Nb25Mo25Ta25W25,BCC,BCC
MoNbTaW,BCC,BCC
MoNbTiV,BCC,BCC
MoNbTiV0.3Zr,BCC,BCC
MoNbTiVZr,BCC,BCC
NbTaTiV,BCC,BCC
NbTiV0.3Zr,BCC,BCC
CoFeNiSi0.0,FCC,FCC
CoFeNiSi0.25,FCC,FCC
CoFeNiSi0.5,IM,IM
CoFeNiSi0.75,IM,IM
Al0.25CoFeNi,FCC,FCC
Al0.5CoFeNi,FCC+BCC,FCC+BCC
Al0.75CoFeNi,FCC+BCC,FCC+BCC
CoCrFeNb0.0Ni,FCC,FCC
CoCrFeNb0.103Ni,IM,IM
CoCrFeNb0.155Ni,IM,IM
CoCrFeNb0.206Ni,IM,IM
CoCrFeNb0.309Ni,IM,IM
CoCrFeNb0.412Ni,IM,IM
AlC0.1CoCrFeNi,IM,IM
AlC0.2CoCrFeNi,IM,IM
AlC0.3CoCrFeNi,IM,IM
AlC0.4CoCrFeNi,IM,IM
AlC0.5CoCrFeNi,IM,IM
AlCCoCrFeNi,IM,IM
AlCoCrFeMo0.1Ni,BCC,BCC
AlCoCrFeMo0.2Ni,IM,IM
AlCoCrFeMo0.3Ni,IM,IM
AlCoCrFeMo0.4Ni,IM,IM
AlCoCrFeMo0.5Ni,IM,IM
AlCoCrFeNb0.1Ni,BCC,BCC
AlCoCrFeNb0.25Ni,BCC + (Laves + bcc),IM
AlCoCrFeNb0.5Ni,BCC + (Laves + bcc),IM
AlCoCrFeNiSi0.2,BCC + (Laves + bcc),IM
AlCoCrFeNiSi0.4,BCC,BCC
AlCoCrFeNiSi0.6,BCC,BCC
AlCoCrFeNiSi0.8,IM,IM
AlCoCrFeNiSi,IM,IM
CoCrCu1FeNiTi0.5,FCC,FCC
Al0.5CoCrCu0.5FeNiTi0.5,FCC+BCC,FCC+BCC
Al0.75CoCrCu0.25FeNiTi0.5,BCC,BCC
Ti0.5CrFeCoNiAl,BCC,BCC
AlCoCrFeNiTi,BCC,BCC
AlCoCrFeNiTi1.5,IM,IM
CoCrFeMnNiV0.0,FCC,FCC
CoCrFeMnNiV0.25,FCC,FCC
CoCrFeMnNiV0.5,FCC,FCC
CoCrFeMnNiV0.75,IM,IM
CoCrFeMnNiV1.0,IM,IM
CoCrNi,FCC,FCC
AlCrFeNiMo0.0,BCC,BCC
AlCrFeNiMo0.2,BCC,BCC
AlCrFeNiMo0.5,BCC,BCC
AlCrFeNiMo0.8,IM,IM
Al0.5CoCrCuFeNi,FCC,FCC
AlCoCrCuFeNi,FCC+BCC,FCC+BCC
Al2CoCrCuFeNi,FCC+BCC,FCC+BCC
AlCrCuFeNi0.6,IM,IM
AlCrCuFeNi0.8,IM,IM
AlCrCuFeNi1.2,IM,IM
AlCrCuFeNi1.4,IM,IM
Hf25Nb25Ti25Zr25,BCC,BCC
HfMoNbTiZr,IM,IM
VCrFeTa0.1W0.1,BCC,BCC
VCrFeTa0.2W0.2,BCC,BCC
VCrFeTa0.4W0.4,IM,IM
Al65Cu5Fe5Mg5Si15Zn5,IM,IM
Al65Cu5Mg5Ni5Si15Zn5,IM,IM
Al70Cr5Cu5Mg5Si10Zn5,IM,IM
Al70Cu5Mg5Mn5Si10Zn5,IM,IM
Al70Cu5Mg5Si10Zn5Zr5,IM,IM
MoNbHfZrTi,BCC,BCC
CoCrFeNiTi0.5Al,BCC,BCC
NbCrMo0.5Ta0.5TiZr,IM,IM
AlCoCrFeNiTi0.0 ,A2+B2 phases,IM
CuNiAlCoCrFe,FCC+BCC,FCC+BCC
MoNbTaVW,BCC,BCC
CrMoNbTiV,BCC,BCC
CrMoNbTiZr,IM,IM
AlCoCrFeNiTi0.4,A2 (disordered BCC)+B2 (ordered BCC)+Laves,IM
AlCoCrFeNiTi0.2,BCC1+BCC2,IM
NiCoCr,FCC,FCC
MoNbTaTiV,BCC,BCC
ZrTiHfV0.5Nb0.5,BCC,BCC
Zr2.0TiHfVNb2.0,BCC,BCC
ZrTiHfNb0.5Mo0.5,BCC,BCC
ZrTiHfNb0.5Ta0.5,BCC,BCC
NbTiZr,BCC,BCC
Ta10Nb30Ti30Zr30,BCC,BCC
Cr10Nb30Ti30Zr30,BCC,BCC
Al0.3HfNbTaTiZr,BCC,BCC
Al0.5HfNbTaTiZr,BCC,BCC
Al0.75HfNbTaTiZr,BCC,BCC
Al1.0HfNbTaTiZr,BCC,BCC
NbTaTiZr,BCC,BCC
NbTaTi30Zr,BCC,BCC
NbTaTi35Zr,BCC,BCC
NbTaTi40Zr,BCC,BCC
NbTaTi45Zr,BCC,BCC
Ti35Zr27.5Hf27.5Nb5Ta5,BCC,BCC
Ta0.6ZrHfTi,BCC,BCC
Ta0.5ZrHfTi,BCC,BCC
Ta0.4ZrHfTi,BCC,BCC
Ti40Zr25Nb25Ta10,BCC,BCC
Ti45Zr25Nb25Ta5,BCC,BCC
Ti35Zr25Nb25Ta15,BCC,BCC
Ti30Zr25Nb25Ta20,BCC,BCC
Ti25Zr25Nb25Ta25,BCC,BCC
AlCoCrFeNiV0.0,BCC,BCC
AlCoCrFeNiV0.2,BCC,BCC
AlCoCrFeNiV0.5,BCC,BCC
AlCoCrFeNiV0.8,BCC,BCC
AlCoCrFeNiV1.0,BCC,BCC
Al2CoCrFeNi,BCC1+B2(ordered BCC),IM
Al1.8CoCrFeNiTi0.2,IM,IM
Al1.5CoCrFeNiTi0.5,IM,IM
Al1.2CoCrFeNiTi0.8,BCC,BCC
Al0.8CoCrFeNiTi1.2,IM,IM
Al0.5HfNbTiZr,BCC,BCC
Al0.75HfNbTiZr,BCC,BCC
AlHfNbTiZr,BCC,BCC
Al1.25HfNbTiZr,BCC,BCC
Al1.5HfNbTiZr,BCC,BCC
Al5Nb24Ti40V5Zr26,BCC,BCC
Fe50Mn30Co10Cr10,IM,IM
Fe37Mn45Co9Cr9,FCC,FCC
CoFeNi2V0.5Mo0.2,FCC,FCC
Al10Co25Cr8Fe15Ni36Ti6,IM,IM
Al0.3CoCrCu0.3FeNi,FCC,FCC
CrCoFeNiMn,FCC,FCC
TiZrHfCr0.2Mo,BCC,BCC
Cr26Mn20Fe20Co20Ni14,FCC,FCC
Ti1.89CrNbV0.56,IM,IM
HfNbTaTiZr,BCC,BCC
HfNbTaTiZrW,BCC,BCC
HfNbTaTiZrMoW,BCC,BCC
Ti2ZrHf0.5V,BCC,BCC
Ti2ZrHf0.5VNb0.25,BCC,BCC
Ti2ZrHf0.5VNb0.5,BCC,BCC
Ti2ZrHf0.5VNb0.75,BCC,BCC
Ti2ZrHf0.5VNb1.0,BCC,BCC
ZrTiHfCuNiFe,BCC,BCC
AlCrFeCoNi,BCC,BCC
CoCrFeNiMo0.2,FCC,FCC
Ti40Zr10Ni40Co5Cu5,IM,IM
Ti30Zr20Ni30Co10Cu10,IM,IM
Ti25Zr25Ni16.67Co16.67Cu16.67,IM,IM
Ti30Zr10Hf10Ni30Co10Cu10,IM,IM
Ti20Zr15Hf15Ni20Co15Cu15,IM,IM
CoCuHfNiTiZr,IM,IM
CrFeMnV,BCC,BCC
CrMn0.3FeVCu0.06,FCC+BCC,FCC+BCC
CrMn0.5FeVCu0.10,FCC+BCC,FCC+BCC
CrMn0.7FeVCu0.14,FCC+BCC,FCC+BCC
CrMnFeVCu0.20,FCC+BCC,FCC+BCC
 (CoCrCuFeNi)96Nb4,FCC,FCC
 (CoCrCuFeNi)92Nb8,IM,IM
 (CoCrCuFeNi)88Nb12,IM,IM
 (CoCrCuFeNi)84Nb16,IM,IM
Co28.2Cr5.92Mo0.62Mn0.50Si0.13N0.04C,FCC,FCC
Co–33Cr–9W–0.35N–0.01C,FCC,FCC
Co–33Cr–9W–0.35N–0.06C,FCC,FCC
Co–33Cr–9W–0.35N–0.1C,FCC,FCC
Co–33Cr–9W–0.35N–0.25C,FCC,FCC
Co–33Cr–9W–0.35N–0.31C,FCC,FCC
Al40Cu15Cr15Fe15Si15,IM,IM
Al60Cu10Fe10Cr5Mn5Ni5Mg5,IM,IM
Al65Cu5Cr5Si15Mn5Ti5,IM,IM
Al80Mg14Zn2.7Cu2.7Si0.60,IM,IM
Al85Mg10.5Zn2.025Cu2.025Si0.45,IM,IM
Al90Mg7.1Zn1.35Cu1.35Si0.3,IM,IM
Al0.5NbTiVZr,IM,IM
Al26.6Nb23.8Ti25.1V24.5,BCC,BCC
AlLiMgZnSn,IM,IM
Al80Li5Mg5Zn5Sn5,IM,IM
Al80Li5Mg5Zn5Cu5,IM,IM
CrMnFeCoNi,FCC,FCC
AlCrFeMnNi,BCC,BCC
Al8Co17Cr17Cu8Fe17Ni33,FCC,FCC
Al0.5CoCrFeMnNi,FCC+BCC,FCC+BCC
CoCrFeNi,FCC,FCC
CoCrFeNiV0.25,FCC,FCC
CoCrFeNiV0.5,IM,IM
CoCrFeNiV0.7,IM,IM
CoCrFeNiV0.8,IM,IM
CoCrFeNiV0.9,IM,IM
CoCrFeNiV,IM,IM
(CoCrFeMnNi)99C1,FCC,FCC
Fe19.96Mn19.96Ni19.96Co19.96Cr19.96C0.2,FCC,FCC
Fe19.96Mn19.96Ni19.96Co19.96Cr19.96C0.5,FCC,FCC
Fe19.96Mn19.96Ni19.96Co19.96Cr19.96C0.8,FCC,FCC
Al0.1CoCrFeNi,FCC,FCC
Fe45Cr10V10Co10Ni25,FCC,FCC
Fe45Cr10V10Co20Ni15,FCC,FCC
Fe45Cr10V10Co30Ni5,IM,IM
Fe45Cr10V10Co35,IM,IM
CoCrFeNiAl,BCC,BCC
AlCoCrNi,IM,IM
V10Cr15Mn5Fe35Co10Ni25,FCC,FCC
Co17.5Cr12.5Fe55Ni10Mo5,FCC,FCC
Co18Cr12.5Fe55Ni7Mo7.5,FCC,FCC
AlMo0.5NbTa0.5TiZr,BCC,BCC
TaNbHfZrTi,BCC,BCC
AlMo0.5NbTiTa0.5Zr,IM,IM
Al0.4Hf0.6NbTaTiZr,BCC,BCC
Al0.3NbTaTi1.4Zr1.3,BCC,BCC
TiVZrHfNb,IM,IM
HfNbTiVZr,BCC,BCC
Zr20Hf20Nb20Ti20V20,BCC,BCC
CrHfNbTiZr,IM,IM
NbTiVZr,BCC,BCC
NbTiV2Zr,BCC,BCC
NbTiV3Zr,BCC,BCC
NbTiV4Zr,BCC,BCC
NbTiV5Zr,BCC,BCC
CrNbTiZr,IM,IM
CrNbTiVZr,IM,IM
NbMoTaW,BCC,BCC
VNbMoTaW,BCC,BCC
Al7.5CoCrNi,IM,IM
(CoCrNi)94Al3Ti3,IM,IM
FeCoNiCr,FCC,FCC
(FeCoNiCr)94Ti2Al4,FCC,FCC
CoCrCuAl0.5FeNi,IM,IM
CoMnNi,FCC,FCC
CoFeNi,FCC,FCC
FeMnNi,FCC,FCC
FeNiCoCr,FCC,FCC
CoFeMnNi,FCC,FCC
CoCrMnNi,FCC,FCC
CoCrMoNbTi0.4,"BCC1 and BCC2+(Co, Cr)2Nb-type Laves",IM
CoCrFeMnNiNbC,FCC,FCC
CoCrMoNbTi,IM,IM
CoCrMoNbTi0.2,IM,IM
CoCrMoNbTi0.5,IM,IM
CoCrMoNbTi1.0,IM,IM
AlCoCrFeNiC1.5,IM,IM
Fe36Ni18Mn33Al13Ti0.0,IM,IM
Fe36Ni18Mn33Al13Ti2.0,IM,IM
Fe36Ni18Mn33Al13Ti4.0,IM,IM
Fe36Ni18Mn33Al13Ti6.0,IM,IM
Fe30Ni20Mn35Al15,IM,IM
Fe33Ni19Mn34Al14,IM,IM
Fe29Ni19Mn38Al14,IM,IM
Fe31Ni18Mn38Al13,IM,IM
Fe33Ni17Mn38Al12,IM,IM
Fe34Ni16Mn39Al11,IM,IM
Al0.3CrFe1.5MnNi,BCC,BCC
Al0.3CrFe1.5MnNi0.5Ti0.2,BCC,BCC
Al0.3CrFe1.5MnNi0.5Si0.2,IM,IM
Al25Ti25Ni25Cu25,FCC,FCC
Al22.5Ti22.5Ni20Cu20Fe15,FCC,FCC
AlTiNiCuFe,FCC,FCC
Al0.5CoCrFeNiTi0.5,FCC+BCC,FCC+BCC
Al0.8CoCrFeNiTi0.2,FCC+BCC,FCC+BCC
CoCrFeNiMnC0.01,FCC,FCC
CoCrFeNiAl0.3,IM,IM
FeMnNiCoCr,FCC,FCC
Fe40Mn27Ni26Co5Cr2,FCC,FCC
Fe40Mn40Co10Cr10,FCC,FCC
Co20Cr20Fe20Mn20Ni20,FCC,FCC
Co20Cr20Fe34Mn20Ni6,FCC,FCC
Co20Cr20Fe40Mn20,FCC,FCC
AlNbTiV,BCC,BCC
AlCrNbTiV,IM,IM
Al18Cr28Nb18Ti18V18,IM,IM
Al0.0HfNbTiZr,BCC,BCC
Al3(HfNbTiZr)97,BCC,BCC
Al5(HfNbTiZr)95,BCC,BCC
Al7(HfNbTiZr)93,BCC,BCC
Al10 (HfNbTiZr)90,IM,IM
Al12(HfNbTiZr)88,IM,IM
HfNbTiZr,BCC,BCC
Al0.2CrFeCoNi2Cu0.2,FCC,FCC
Al0.3CuCrFeNi2,FCC,FCC
Al0.2Co1.5CrFeNi1.5Ti0.3,IM,IM
AlHfNbTaTiZr,BCC,BCC
Hf0.5Mo0.5NbTiZrC0.1,IM,IM
Hf0.5Mo0.5NbTiZrC0.3,IM,IM
Al0.5NbTa0.8Ti1.5V0.2Zr,IM,IM
Mo0.5NbHf0.5ZrTiSi0.1,BCC,BCC
Mo0.5NbHf0.5ZrTiSi0.3,IM,IM
Mo0.5NbHf0.5ZrTiSi0.5,IM,IM
Mo0.5NbHf0.5ZrTiSi0.7,IM,IM
Mo0.5NbHf0.5ZrTiSi0.9,IM,IM
HfMo0.5NbTiV0.5Si0.3,IM,IM
HfMo0.5NbTiV0.5Si0.5,IM,IM
HfMo0.5NbTiV0.5Si0.7,IM,IM
MoNb0.5HfZrTi,BCC,BCC
MoNb1.5HfZrTi,BCC,BCC
MoNbHfZrTi0.5,BCC,BCC
MoNbHfZrTi1.5,BCC,BCC
MoNbHfZr0.5Ti,BCC,BCC
MoNbHfZr1.5Ti,BCC,BCC
MoNbHf0.5ZrTi,BCC,BCC
MoNbHf1.5ZrTi,BCC,BCC
Mo0.5NbHf0.5ZrTi,BCC,BCC
Mo1.5NbHfZrTi,BCC,BCC
FeCoNiCrMn,FCC,FCC
Fe19.6Co19.6Ni19.6Cr19.6Mn19.6Al2,FCC,FCC
Fe19.2Co19.2Ni19.2Cr19.2Mn19.2Al4,FCC,FCC
Fe18.6Co18.6Ni18.6Cr18.8Mn18.8Al7,FCC+BCC,FCC+BCC
Fe18.4Co18.4Ni18.4Cr18.4Mn18.4Al8,FCC+BCC,FCC+BCC
Fe18.2Co18.2Ni18.2Cr18.2Mn18.2Al9,FCC+BCC,FCC+BCC
Fe18Co18Ni18Cr18Mn18Al10,FCC+BCC,FCC+BCC
Fe17.8Co17.8Ni17.8Cr17.8Mn17.8Al11,FCC+BCC,FCC+BCC
TiZrNbV,BCC,BCC
TiZrNbVMo1.7,BCC,BCC
TiZrNbVMo2.0,BCC,BCC
CoCrCuFeNiTi0.8,IM,IM
CrFeCoNiCuTi0.5,IM,IM
CrFeCoNiCu,FCC,FCC
Cu0.25AlCoCrFeNiTi0.5,BCC,BCC
Cu0.5AlCoCrFeNiTi0.5,BCC,BCC
AlCrFeCoNiCu,FCC+BCC,FCC+BCC
AlCrFeCoNiCuTi,FCC+BCC,FCC+BCC
AlCrFeCoNiCuV,FCC+BCC,FCC+BCC
Co25Ni25Fe25Al7.5Cu17.5,FCC,FCC
V10Cr10Fe45Co10Ni25,FCC,FCC
V10Cr10Fe45Co20Ni15,FCC,FCC
V10Cr10Fe45Co30Ni5,FCC+BCC,FCC+BCC
V10Cr10Fe45Co35Ni0,FCC+BCC,FCC+BCC
Re10Nb30Ti30Zr30,IM,IM
VCrFeTa0.3W0.3,BCC,BCC
CrFeTaVW,IM,IM
HfMoNbTaTiZr,IM,IM
HfMoTaTiZr,BCC,BCC
HfMoNbTaZr,BCC,BCC
HfMoNbTaTi,BCC,BCC
CoNi,FCC,FCC
CoCrFeMnNi,FCC,FCC
Ni18.5Fe18.5Cr18.5Co26Mn18.5,IM,IM
Ni14Fe20Cr26Co20Mn20,FCC+BCC,FCC+BCC
NiFeCrCoMn,IM,IM
Fe70.04Mn28Al1.6Si0.28C0.08,IM,IM
Fe73.03Mn25Al1.6Si0.24Nb0.05C0.08,IM,IM
Fe68.25Mn27Al4.1Si0.52Nb0.05C0.08,IM,IM
Ni30Co30Cr10Fe10Al18W2,IM,IM
CoCrFeNiMo0.1,FCC,FCC
CoCrFeNiMo0.3,IM,IM
FeCrCoMnNi,FCC,FCC
Cr20Fe6Co34Ni34Mo6,FCC,FCC
Al0.5Cr0.9FeNi2.5V0.2,FCC,FCC
Fe36Ni18Mn33Al13C1.26,IM,IM
Fe36Ni18Mn33Al13,IM,IM
Fe40.4Ni11.3Mn34.8Al7.5Cr6C1.1,FCC,FCC
Fe28Ni18Mn33Al21,IM,IM
NbTaTi,BCC,BCC
Nb1.5TaTiZr0.5,BCC,BCC
Fe22Co20Ni19Cr20Mn12Al7,IM,IM
CoCrFeNiTi0.2,IM,IM
Fe20Co27Ni13Cr20Mn20,FCC,FCC
AlCoCrFeMo0.05Ni2,IM,IM
Ti2ZrHf0.5VNb,BCC,BCC
AlCr1.5NbTiV,IM,IM
Ni45(FeCoCr)40(AlTi)15,FCC+L12,IM
HfNb0.18Ta0.18Ti1.27Zr,BCC,BCC
Fe34Cr34Ni14Al14Co4,BCC+B2(ordered BCC),IM
Fe36Co21Cr18Ni15Al10,IM,IM
TiZrNbMo,BCC,BCC
TiZrNbMoV0.25,BCC,BCC
TiZrNbMoV0.5,BCC,BCC
TiZrNbMoV0.75,BCC,BCC
TiZrNbMoV,BCC,BCC
TiZrNbMoV1.5,BCC,BCC
TiZrNbMoV2,BCC,BCC
TiZrNbMoV3,BCC,BCC
Co10Cr10Fe50Mn30,FCC+BCC,FCC+BCC
AlCoFeNi,BCC,BCC
Nb0.5TaTiZr1.5,BCC,BCC
NbTa0.8Ti1.2Zr,BCC,BCC
NbTa0.6Ti1.4Zr,BCC,BCC
NbTa0.4Ti1.6Zr,BCC,BCC
NbTa0.2Ti1.8Zr,BCC,BCC
AlNbTiVZr,BCC,BCC
AlNbTiVZr0.1,IM,IM
AlNbTiVZr0.25,IM,IM
AlNbTiVZr0.5,IM,IM
AlNbTiVZr1.5,IM,IM
AlCoCrFeNi ,IM,IM
Ni1.5Co1.5CrFeTi0.5,BCC,BCC
NbTiVTa,BCC,BCC
Al86Mg10Zn2Cu2,IM,IM
Al85.7Mg10Zn2Cu2Si0.3,IM,IM
Al85.4Mg10Zn2Cu2Si0.6,IM,IM
Al85.1Mg10Zn2Cu2Si0.9,IM,IM
Al84.8Mg10Zn2Cu2Si1.2,IM,IM
Co23.25Ni23.25Fe23.25Cr23.25Mo7.00,FCC,FCC
CoCrCuFeNi,FCC,FCC
Cr2MnFeNi,FCC+BCC,FCC+BCC
Cr1.75Cu0.25MnFeNi,FCC+BCC,FCC+BCC
Cr1.5Cu0.5MnFeNi,FCC+BCC,FCC+BCC
Cr1.25Cu0.75MnFeNi,FCC+BCC,FCC+BCC
CrCuFeMnNi,FCC+BCC,FCC+BCC
CrCoCuFeNi,FCC,FCC
CoCrCuFeMn,FCC+BCC,FCC+BCC
AlCoCrFeNiTi0.5,BCC,BCC
CoCrFeNiW0.2,FCC,FCC
CoCrFeNiW0.5,IM,IM
TiZrNbTa,BCC,BCC
(TiZrNbTa)95Mo5,BCC,BCC
(TiZrNbTa)90Mo10,BCC,BCC
(TiZrNbTa)85Mo15,BCC,BCC
MoNbTaTiZr,BCC,BCC
Al9.5Co25Cr8Fe15Ni36Ti6Hf0.5,IM,IM
Co10Cr25Fe20Mn5Ni40,FCC,FCC
Co20Cr25Fe10Mn5Ni40,FCC,FCC
Fe37.5Ni37.5Cr15Mn10,BCC,BCC
Fe33.5Ni33.5Cr15Mn10Al5Ti3,IM,IM
Fe33.5Ni33.5Cr15Mn10Al4Ti4,IM,IM
Fe33.5Ni33.5Cr15Mn10Al3Ti5,IM,IM
(Fe40Mn40Co10Cr10)98C2.2,FCC,FCC
(Fe40Mn40Co10Cr10)96.7C3.3,FCC,FCC
AlCoCrCuMnTi,IM,IM
AlCoCrCuMnFe,FCC+BCC,FCC+BCC
Al58.5Mg31.5Zn4.5Cu4.5Si1,IM,IM
Al63Mg27Zn4.5Cu4.5Si1,IM,IM
Al66.7Mg23.3Zn4.5Cu4.5Si1,IM,IM
Al13Co21.74Cr21.74Fe21.74Ni21.74,FCC+BCC,FCC+BCC
Al13Co21.69Cr21.69Fe21.69Ni21.69C0.25,FCC+BCC,FCC+BCC
Al16Co21Cr21Fe21Ni21,FCC+BCC,FCC+BCC
Al13Co21Cr21Fe21Ni21Ti3,FCC+BCC,FCC+BCC
Al13Co20.94Cr20.94Fe20.94Ni20.94Ti3C0.25,FCC+BCC,FCC+BCC
Al9.38Ni22.66Co22.66Fe22.66Cr22.66,FCC+BCC,FCC+BCC
Al12.5Ni21.88Co21.88Fe21.88Cr21.88,FCC+BCC,FCC+BCC
Al15.63Ni21.09Co21.09Fe21.09Cr21.09,FCC+BCC,FCC+BCC
Al21.88Ni19.53Co19.53Fe19.53Cr19.53,BCC,BCC
Al25Ni18.75Co18.75Fe18.75Cr18.75,BCC,BCC
CoCrHf0.1FeNi,IM,IM
AlCoCrFeNi2.1,FCC+BCC,FCC+BCC
CoCrFeNiNb0.1,IM,IM
CoCrFeNiNb0.25,IM,IM
CoCrFeNiNb0.5,IM,IM
CoCrFeNiNb0.8,IM,IM
(CoCrFeMnNi)100Mo0,FCC,FCC
(CoCrFeMnNi)96Mo4,FCC,FCC
AlCoCr0.3FeNi,FCC+BCC,FCC+BCC
AlCoCr0.5FeNi,FCC+BCC,FCC+BCC
AlCoCr0.7FeNi,FCC+BCC,FCC+BCC
NiCoFeCrAl0.70,FCC+BCC,FCC+BCC
NiCoFeCrAl0.75,FCC+BCC,FCC+BCC
NiCoFeCrAl1.0,FCC+BCC,FCC+BCC
NiCoFeCrAl1.21,FCC+BCC,FCC+BCC
NiCoFeCrAl1.5,BCC,BCC
Ni2.1CoCrFeAl,FCC+BCC,FCC+BCC
NiNb0.1CoCrFe,IM,IM
NiNb0.5CoCrFe,IM,IM
NiNb0.25CoCrFe,IM,IM
NiNb0.8CoCrFe,IM,IM
Ni2.1AlCoCrFe,FCC+BCC,FCC+BCC
AlCoCrFeNiTi0.6,FCC+BCC+C14-C15 Laves,IM
AlCoCrFeNiTi0.8,FCC+BCC+C14-C15 Laves,IM
 AlFeCrCoNi,BCC,BCC
 Al0.25FeCrCoNi,FCC,FCC
 Al0.5FeCrCoNi,FCC+BCC,FCC+BCC
 Al0.75FeCrCoNi,FCC+BCC,FCC+BCC
 Al1.0FeCrCoNi,BCC,BCC
 Al1.5FeCrCoNi,FCC,FCC
Al0.8CrFeCoNi,FCC+BCC,FCC+BCC
Al0.6CrFeCoNi,FCC,FCC
Al0.15CrFe1·5Ni0·5,BCC,BCC
Al0.2CrFe1·5Ni0·5,BCC,BCC
Al0.3CrFe1·5Ni0·5,IM,IM
Al0.4CrFe1·5Ni0·5,IM,IM
AlCrFe2Ni2,IM,IM
AlCrFeNi,BCC,BCC
AlCuNiTi,FCC,FCC
CoCrCuFe,FCC,FCC
CoCr2FeNi,FCC,FCC
CoCuFeNi,FCC,FCC
CoFeNiTiAl,BCC,BCC
CoFeNiTiV,BCC,BCC
CoFeNiTiCu,FCC,FCC
CoFeNiTiCr ,FCC,FCC
CoFeNi ,FCC,FCC
AlCrFeNiMo,BCC+IM,IM
AlCoCrCuFeNiV,FCC+BCC,FCC+BCC
Al0.5CoCrCuFeNiV1.2,BCC,BCC
Al0.5CoCrCuFeNiV1.4,BCC,BCC
Al0.5CoCrCuFeNiV1.6,BCC,BCC
Al0.5CoCrCuFeNiV1.8,BCC,BCC
Al0.5CoCrCuFeNiV2.0,BCC,BCC
AlCoCrCuNiTiY0.5,IM,IM
AlCoCrCuNiTiY0.8,IM,IM
AlCoCrCuNiTiY,IM,IM
AlCoFeNiTiVZr,BCC,BCC
AlCoCuFeNbNi,IM,IM
CrMo0.5NbTa0.5TiZr,BCC+IM,IM
Al11.1(CoCrCuFeMnNiTiV)88.9,FCC+BCC,FCC+BCC
Al20(CoCrCuFeMnNiTiV)80,BCC,BCC
Al40(CoCrCuFeMnNiTiV)60,IM+BCC,IM
Cu75Mn75Ni75Zn25,FCC,FCC
Cu80Mn80Ni80Zn20,FCC,FCC
Cu90Mn90Ni90Al10,FCC+Im,IM
Cu90Mn90Ni90Sn10,FCC+Im,IM
Cu95Mn95Ni95Al5,FCC,FCC
Cu95Mn95Ni95Sn5,FCC_Im,IM
Ti0.25NbMoTaW,BCC,BCC
Ti0.75NbMoTaW,BCC,BCC
AlCrFeNiMo0.5Ti0.25,BCC_Im,IM
AlCrFeNiMo0.5Ti0.4,BCC_Im,IM
AlCrFeNiMo0.5Ti0.5,BCC_Im,IM
AlCrFeNiMo0.5Ti0.6,BCC_Im,IM
AlCrFeNiMo0.5Ti0.75,BCC_Im,IM
Al0.25CoCrFeNi,FCC,FCC
Al0.375CoCrFeNi,FCC,FCC
Al0.5CoCrFeNi,FCC+BCC,FCC+BCC
Al0.75CoCrFeNi,FCC+BCC,FCC+BCC
Al0.875CoCrFeNi,BCC,BCC
Al1.25CoCrFeNi,BCC,BCC
Al1.5CoCrFeNi,BCC,BCC
FeCoNiCrAl2,BCC,BCC
FeCoNiCrMnAl,FCC,FCC
(FeCoNiCrMn)98Al2,FCC,FCC
(FeCoNiCrMn)97Al3,FCC,FCC
(FeCoNiCrMn)96Al4,FCC,FCC
(FeCoNiCrMn)92Al8,FCC+BCC,FCC+BCC
(FeCoNiCrMn)91Al9,FCC+BCC,FCC+BCC
(FeCoNiCrMn)90Al10,FCC+BCC,FCC+BCC
(FeCoNiCrMn)89Al11,FCC+BCC,FCC+BCC
(FeCoNiCrMn)88Al12,FCC+BCC,FCC+BCC
(FeCoNiCrMn)87Al13,FCC+BCC,FCC+BCC
(FeCoNiCrMn)86Al14,FCC+BCC,FCC+BCC
(FeCoNiCrMn)84Al16,FCC+BCC,FCC+BCC
(FeCoNiCrMn)83Al17,BCC,BCC
(FeCoNiCrMn)82Al18,BCC,BCC
(FeCoNiCrMn)81Al19,BCC,BCC
(FeCoNiCrMn)80Al20,BCC,BCC
Al0.5CrFe1.5MnNi0.5,BCC,BCC
Cu0.5CoCrFeNi,FCC,FCC
Al0.0CoCrCuFeNi,FCC,FCC
Al0.3CoCrCuFeNi,FCC,FCC
Al0.8CoCrCuFeNi,FCC+BCC,FCC+BCC
Al1.3CoCrCuFeNi,FCC+BCC,FCC+BCC
Al1.5CoCrCuFeNi,FCC+BCC,FCC+BCC
Al1.8CoCrCuFeNi,FCC+BCC,FCC+BCC
Al2.0CoCrCuFeNi,BCC,BCC
Al2.3CoCrCuFeNi,FCC+BCC,FCC+BCC
Al2.5CoCrCuFeNi,FCC+BCC,FCC+BCC
Al2.8CoCrCuFeNi,BCC,BCC
Al3.0CoCrCuFeNi,BCC,BCC
AlCoCrFeNiNb0 ,BCC,BCC
AlCoCrFeNiNb0.1 ,BCC,BCC
AlCoCrFeNiMo,BCC,BCC
AlCoCrFeNiMo0.1,BCC,BCC
AlCrFeCuNi0.6,BCC+FCC+ AlFe0.23Ni0.77(Compound),IM
AlCrFeCuNi0.8,BCC+FCC+ AlFe0.23Ni0.77(Compound),IM
AlCrFeCuNi1.0,BCC+FCC+ AlFe0.23Ni0.77(Compound),IM
AlCrFeCuNi1.2,BCC+FCC+ AlFe0.23Ni0.77(Compound),IM
AlCrFeCuNi1.4,BCC+FCC+ AlFe0.23Ni0.77(Compound),IM
CoCrCuFeNiTi0,FCC,FCC
CoCrCuFeNiTi0.5,FCC,FCC
CoCrCuFeNiTi,IM,IM
Al0.5CoCrCuFeNiTi0,FCC,FCC
Al0.5CoCrCuFeNiTi0.2,FCC,FCC
Al0.5CoCrCuFeNiTi0.4,FCC,FCC
Al0.5CoCrCuFeNiTi0.6,FCC+BCC,FCC+BCC
Al0.5CoCrCuFeNiTi0.8,FCC+BCC,FCC+BCC
Al0.5CoCrCuFeNiTi1.0,FCC+BCC+IM,IM
Al0.5CoCrCuFeNiTi1.2,FCC+BCC+IM,IM
Al0.5CoCrCuFeNiTi1.4,FCC+BCC+IM,IM
Al0.5CoCrCuFeNiTi1.6,FCC+BCC+IM,IM
Al0.5CoCrCuFeNiTi1.8,FCC+BCC+IM,IM
CoCrCuFeNiVAl0.5,FCC,FCC
CoCrCuFeNiV0.2Al0.5,FCC,FCC
CoCrCuFeNiV0.4Al0.5,FCC+BCC,FCC+BCC
CoCrCuFeNiV0.6Al0.5,FCC+BCC+IM,IM
CoCrCuFeNiV0.8Al0.5,FCC+BCC+IM,IM
CoCrCuFeNiV1.2Al0.5,BCC,BCC
CoCrCuFeNiV1.4Al0.5,BCC,BCC
CoCrCuFeNiV1.6Al0.5,BCC,BCC
CoCrCuFeNiV1.8Al0.5,BCC,BCC
CoCrCuFeNiV2Al0.5,FCC+BCC,FCC+BCC
FeCoNiCuAl,FCC+BCC,FCC+BCC
FeCoNiCuAlSi,FCC+BCC,FCC+BCC
FeCoNiCuAlCr,FCC+BCC,FCC+BCC
FeCoNiCuAlTi,FCC+BCC,FCC+BCC
FeCoNiCuAlZr,FCC+BCC,FCC+BCC
AlCrFeCoNiCuMn,IM,IM
AlCrFeCoNiCuV ,FCC+BCC,FCC+BCC
FeMnNiCoCu,FCC,FCC
AlCr0.5NbTiV ,BCC,BCC
AlCr1.5NbTiV ,BCC+Laves(C14),IM
Al20Ti20Ni20Cu20Fe20,FCC,FCC
NbTiVTaAl0.2,BCC,BCC
NbTiVTaAl0.5,BCC,BCC
NbTiVTaAl1.0,BCC,BCC
Ti20Zr20Hf20Nb20V20 ,BCC+Laves(C14),IM
W25Nb25Mo25Ta25,BCC,BCC
W20Nb20Mo20Ta20V20,BCC,BCC
Ta20Nb20Hf20Zr20Ti20,BCC,BCC
Ta20Nb20W20Mo20V20,BCC,BCC
TiZrHfNbTa ,BCC,BCC
CoCrFeNiAlNb0.1,BCC,BCC
CoCrFeNiAlNb0.25,BCC+(CoCr)2Nb,IM
CoCrFeNiAlNb0.5,BCC+(CoCr)2Nb,IM
CoCrFeNiAlNb0.75,BCC+(CoCr)2Nb,IM
Nb20Cr20Mo10Ta10Ti20Zr20,BCC1+BCC2+C15 Laves,IM
TiZrNiMo,BCC,BCC
TiZrNiMoV0.25,BCC,BCC
TiZrNiMoV0.5,BCC,BCC
TiZrNiMoV0.75,BCC,BCC
TiZrNiMoV1.0,BCC,BCC
TiZrNiMoV1.5,BCC+β-ordered BCC,IM
TiZrNiMoV2,BCC+β-ordered BCC,IM
TiZrNiMoV3,BCC+β-ordered BCC,IM
Mo0.5NbHf0.5ZrTiC0.1,BCC+Carbide,IM
Mo0.5NbHf0.5ZrTiC0.3,BCC+Carbide,IM
HfNbTiVSi0.5,BCC+Silicide,IM
HfNbSi0.5TiVZr,BCC+IM,IM
MoNbTaV ,BCC,BCC
V20Nb20Mo20Ta20W20,BCC,BCC
NbTaVW,BCC,BCC
NbTaTiVW,BCC,BCC
CoFeNiVMo0.2,FCC+CoMo2Ni-type IM,IM
CoFeNiVMo0.4,FCC+CoMo2Ni-type IM,IM
CoFeNiVMo0.6,FCC+IM,IM
CoFeNiVMo0.8,FCC+CoMo2Ni-type IM,IM
CoFeNiVMo1.0,FCC+CoMo2Ni-type IM,IM
CoFeNi1.2VMo,FCC+Co2Mo3-type IM,IM
CoFeNi1.4VMo,FCC+IM,IM
CoFeNi1.6VMo,FCC+Co2Mo3-type IM,IM
CoFeNi1.8VMo,FCC+Co2Mo3-type IM,IM
CoFeNi2.0VMo,FCC+Co2Mo3-type IM,IM
Al0.5CrCuFeNi2,FCC,FCC
Al0.9CrCuFeNi2,FCC+BCC(B2),IM
Al1.2CrCuFeNi2,FCC+BCC,FCC+BCC
Al2.0CrCuFeNi2,BCC1+BCC2,IM
Al2.2CrCuFeNi2,BCC1+BCC2,IM
Al2.5CrCuFeNi2,BCC1+BCC2,IM
CoFeNi2V0.5,FCC,FCC
CoFeNi2V0.5Nb0.2,FCC+Fe2Nb,IM
CoFeNi2V0.5Nb0.4,FCC+Fe2Nb,IM
CoFeNi2V0.5Nb0.6,FCC+Fe2Nb,IM
CoFeNi2V0.5Nb0.65,FCC+Fe2Nb,IM
CoFeNi2V0.5Nb0.7,FCC+Fe2Nb,IM
CoFeNi2V0.5Nb0.75,FCC+Fe2Nb,IM
CoFeNi2V0.5Nb0.8,FCC+Fe2Nb,IM
CoFeNi2V0.5Nb,FCC+Fe2Nb,IM
Al0(TiVCrMnFeCoNiCu)100,FCC+BCC+σ+Other complex phases,IM
Al11.1(TiVCrMnFeCoNiCu)88.9,FCC+BCC,FCC+BCC
Al20(TiVCrMnFeCoNiCu)80,BCC,BCC
Al40(TiVCrMnFeCoNiCu)60,BCC+Al3Ti (IM),IM
[CuMnNi]95Al5,FCC,FCC
[CuMnNi]90Al10,FCC+IM,IM
[CuMnNi]80Al20,FCC+L21,IM
[CuMnNi]75Al25,FCC+L21,IM
[CuMnNi]70Al30,BCC+L21,IM
[CuMnNi]60Al40,BCC+L21,IM
[CuMnNi]95Sn5,FCC+L21,IM
[CuMnNi]90Sn10,FCC+L21,IM
[CuMnNi]80Sn20,FCC+L21,IM
[CuMnNi]75Sn25,L21,IM
[CuMnNi]80Zn20,FCC,FCC
[CuMnNi]75Zn25,FCC,FCC
[CuMnNi]65Zn35,FCC+BCC,FCC+BCC
[CuMnNi]60Zn40,FCC+BCC,FCC+BCC
CoCrCuFeNiAl0.5,FCC,FCC
CoCrCuFeNiAl1.0,FCC+BCC,FCC+BCC
CoCrCuFeNiAl1.5,FCC+BCC,FCC+BCC
CoCrCuFeNiAl2.0,FCC+BCC,FCC+BCC
CoCrCuFeNiAl2.5,FCC+BCC,FCC+BCC
CoCrCuFeNiAl3.0,BCC,BCC
 NbMoCrTiAl ,BCC,BCC
Al0.3CoCrFeNi,IM,IM
CoCrFeMo0.5NiAl,B2+σ,IM
CoCr0.5FeMo0.5NiAl,IM,IM
CoCr1.0FeMo0.5NiAl,BCC+IM,IM
CoCr1.5FeMo0.5NiAl,IM,IM
CoCr2.0FeMo0.5NiAl,B2+σ,IM
CrFe1.5Ni0.5Al0.15,2BCC,IM
CrFe1.5Ni0.5Al0.2,2BCC,IM
CrFe1.5Ni0.5Al0.3,IM,IM
CrFe1.5Ni0.5Al0.4,IM,IM
NbSnTaTiZr,IM,IM
MoTaVWZr,IM,IM
HfNbSi0.5TiV,BCC+IM,IM
Hf0.5Mo0.5NbSi0.9TiZr,BCC+IM,IM
CuFeMnNiPt,IM,IM
Cr4.5Mn13.6Ni38.1Sn0.3Ti12V10Zr21.5,IM,IM
CrFeNiV0.5W,IM,IM
CrFeNiTiVZr,IM,IM
CrFe1.5MnNi0.5,BCC+ï³,IM
Co2Mo0.8Ni2VW0.8,FCC+Co7Mo6,IM
CoHfNbNiTiZr,IM,IM
Co28.75Fe31.25Ni7.5Ti30V2.5,IM,IM
Co25Fe25Ni10Ti30V10,IM,IM
CoFeNb0.75Ni2V0.5,IM,IM
CoFeMoNiV,FCC+IM,IM
CoFeMnTiVZr,IM,IM
Co25Fe25Mn15Ni15Ti12.5V7.5,IM,IM
CoFeMnMoNi,FCC+D85,IM
CoCuFeNiTi,FCC,FCC
CoCuFeNiSn0.5,FCC+IM,IM
CoCuFeNiSn0.1,FCC+IM,IM
CoCuFeNiSn0.2,FCC+IM,IM
CoCuFeNiSn0.02,FCC,FCC
CoCuFeNiSn0.04,FCC+IM,IM
CoCuFeNiSn0.05,FCC+IM,IM
CoCuFeNiSn0.07,FCC+IM,IM
CoCrFeNiW,IM,IM
CoCrFeNiY,IM,IM
CoCrFeNiZr,IM,IM
CoCuFeMnNi,FCC,FCC
Al0.2Co1.5CrFeNi1.5Ti0.5,FCC,FCC
Co1.5CrFeNi1.5Ti,FCC+IM,IM
Co1.5CrFeNi1.5Ti0.5,FCC,FCC
CoCrFeNiTi,FCC,FCC
CoCrFeNiTi0.3,FCC+HCP+L12,IM
CoCrFeNiTi0.5,IM,IM
CoCrFeNiTa,IM,IM
Co0.5CrFeNiTi0.5,FCC+Ïƒ,IM
CoCrFeNbNi,IM,IM
CoCrFeNb0.3Ni,IM,IM
Co1.5CrFeMo0.1Ni1.5Ti0.5,IM,IM
Co1.5CrFeMo0.5Ni1.5Ti0.5,FCC+Ïƒ,IM
Co1.5CrFeMo0.8Ni1.5Ti0.5,FCC+Ïƒ,IM
CoCrFeMo0.3Ni,FCC,FCC
CoCrFeMo0.5Ni,FCC+IM,IM
CoCrFeMo0.85Ni,FCC+Ïƒ+D85,IM
CoCrFeMoNi,IM,IM
Co0.5CrFeMn1.5Ni ,FCC+IM,IM
Co1.5Cr0.5FeMn0.5Ni,FCC,FCC
Co1.4CrFeMnNi,FCC,FCC
CoCr0.4Fe8Mn5.4Ni5.2,FCC,FCC
CoCr0.75FeMn0.75Ni,FCC,FCC
CoCr1.25FeMn0.25Ni,FCC,FCC
CoCr1.3FeMnNi0.7,FCC,FCC
CoCrFe0.5Mn0.5Ni1.5,FCC,FCC
CoCrFeHfNi,IM,IM
CoCrCu0.5FeNi,FCC,FCC
CoCrCuFeNiZr,IM,IM
C0.1Hf0.5Mo0.5NbTiZr,IM,IM
CoCrCuFeMnNi,FCC,FCC
CoCrCuFeNiTi0.8 ,FCC+IM,IM
C0.1CoCrFeMnNi,IM,IM
C0.25CoCrFeMnNi,IM,IM
C0.175CoCrFeMnNi,FCC,FCC
Al1.5NbTiVZr,IM,IM
Al2NbTi3V2Zr,IM,IM
AlNbTaTiZr,IM,IM
Al13Fe36Mn33Ni18,IM,IM
AlCuTiYZr,IM,IM
AlCu0.2Li0.5MgZn0.5,IM,IM
AlCrNbTiVZr,IM,IM
AlFeNiTiVZr,BCC,BCC
AlCrMoSiTi,IM,IM
AlCr4.5Mn13.6Ni37.1Sn0.3Ti12V10Zr21.5,IM,IM
Al0.5CrFeNiTiV,IM,IM
Al5Cr32Fe35Ni22Ti6,IM,IM
Al15Cr5Fe30Ni30Ti20,IM,IM
AlCrFeMo0.8Ni,IM,IM
AlCrFeMoNi,IM,IM
AlCrCuFeNi2,FCC+BCC,FCC+BCC
Al0.3CrFe1.5MnNi0.5,FCC+BCC,FCC+BCC
Al0.8CrFe1.5MnNi0.5,BCC,BCC
Al14.1Cr6Fe28.2Mn32.9Ni18.8,IM,IM
AlCrFeMo0.2Ni,BCC+B2(ordered BCC),IM
Al1.5CrCuFeNi2,IM,IM
Al1.8CrCuFeNi,BCC+B2(ordered BCC),IM
Al2.0CrCuFeNi,BCC+B2(ordered BCC),IM
Al2.2CrCuFeNi,BCC+B2(ordered BCC),IM
Al2.5CrCuFeNi,BCC+B2(ordered BCC),IM
AlCrCuFeNi,FCC+BCC,FCC+BCC
Al2CrCuFeNi2,IM,IM
AlCrCu0.5FeNi,BCC,BCC
Al0.2CrCuFeNi,FCC,FCC
Al0.2CrCuFeNi2,FCC,FCC
Al0.3CrCuFeNi2,IM,IM
Al0.4CrCuFeNi,FCC,FCC
Al0.4CrCuFeNi2,FCC,FCC
Al0.5CrCuFeNi,FCC,FCC
Al0.6CrCuFeNi2,FCC,FCC
Al0.7CrCuFeNi,FCC,FCC
Al0.8CrCuFeNi,BCC+FCC,IM
Al0.8CrCuFeNi2,FCC,FCC
Al0.9CrCuFeNi,BCC+FCC+B2(ordered BCC),IM
Al1.2CrCuFeNi,BCC+FCC+B2(ordered BCC),IM
Al20Cr25Co25Ni25Si5,IM,IM
Al22Co28Ni31.75Ti10.75V7.5,IM,IM
Al15Cr10Co35Ni35Si5,IM,IM
AlCoFeMo0.5Ni,IM,IM
AlCoCuFeNiVZr,IM,IM
AlCoCuFeNiZr,FCC+BCC+IM,IM
Al2.5CoCuFeNiSn0.1,IM,IM
Al0.5CoCrNiTi0.5,IM,IM
AlCoCrFeNiZr0.5,IM,IM
Al0.5CoCrFe2NiTi0.5,IM,IM
Al0.5CoCrFeNiTi,BCC+IM,IM
Al16.5Co22.5Cr5Fe12.5Ni30Ti13.5,IM,IM
AlCo0.6CrFe0.2NiSiTi0.2,IM,IM
Al0.3CoCrFeNi ,FCC+L12,IM
AlCoCrFeMo0.5,BCC+IM,IM
Al0.4CoCrFeMnNiV,IM,IM
Al0.02CoCrFeMnNi,FCC,FCC
Al0.03CoCrFeMnNi,FCC,FCC
Al0.04CoCrFeMnNi,FCC,FCC
Al0.08CoCrFeMnNi,FCC,FCC
Al0.09CoCrFeMnNi,BCC+FCC+B2(ordered BCC),IM
Al0.10CoCrFeMnNi,FCC,FCC
Al0.11CoCrFeMnNi,BCC+FCC+B2(ordered BCC),IM
Al0.12CoCrFeMnNi,BCC+FCC+B2(ordered BCC),IM
Al0.14CoCrFeMnNi,BCC+FCC+B2(ordered BCC),IM
Al0.15CoCrFeMnNi,BCC+FCC+B2(ordered BCC),IM
Al0.16CoCrFeMnNi,BCC+B2,IM
Al0.18CoCrFeMnNi,BCC+B2,IM
Al0.19CoCrFeMnNi,BCC+B2,IM
Al0.20CoCrFeMnNi,FCC,FCC
Al0.25CoCrFeMnNi,BCC+B2,IM
Al0.38CoCrFeMnNi,FCC,FCC
Al0.43CoCrFeMnNi,FCC+BCC,FCC+BCC
Al0.49CoCrFeMnNi,FCC+BCC,FCC+BCC
Al0.56CoCrFeMnNi,FCC+BCC,FCC+BCC
Al0.62CoCrFeMnNi,FCC+BCC,FCC+BCC
Al0.68CoCrFeMnNi,FCC+BCC,FCC+BCC
Al0.75CoCrFeMnNi,FCC+BCC,FCC+BCC
Al0.81CoCrFeMnNi,FCC+BCC,FCC+BCC
Al0.88CoCrFeMnNi,FCC+BCC,FCC+BCC
Al0.95CoCrFeMnNi,FCC+BCC,FCC+BCC
Al1.25CoCrFeMnNi,BCC,BCC
Al0.4Co6Cr7.5Cu2Mn8.1Ni32.2Sn0.3Ti12V10Zr21.5,IM,IM
Al0.5CoCrCuFeNiV,BCC+FCC+σ,IM
Al0.5CoCrCuFeNiV0.2,FCC,FCC
Al0.5CoCrCuFeNiV0.4,FCC+BCC,FCC+BCC
Al0.5CoCrCuFeNiTi2,FCC+BCC+IM,IM
Al0.5CoCrCuFeNiTi1.2 ,FCC+IM,IM
Al0.2CoCrCu0.8FeNiSi0.2,IM,IM
Al0.8CoCrCu0.2FeNiSi0.2,IM,IM
Al0.3C0.1CoCrFeNi,IM,IM
AlB0.5CoCrCuFeMoNiSiTi,IM,IM
Al0.5B0.2CoCrCuFeNi,FCC+Boride,IM
Al0.5B0.6CoCrCuFeNi,FCC+Boride,IM
Al0.5BCoCrCuFeNi,FCC,FCC
AgAlCoCrCuNi,2FCC+B2(ordered BCC),IM
AlCoCrCuNi,FCC+BCC,FCC+BCC
AlAuCoCrCuNi,FCC+L10,IM
AlCoCrFeNb0.5Ni ,BCC + (Laves + bcc),IM
Co25Cr25Fe25Ni25,FCC,FCC
Al2.4Co24.4Cr24.4Fe24.4Ni24.4,FCC,FCC
Al7.2Co23.2Cr23.2Fe23.2Ni23.2,IM,IM
Al9.1Co22.7Cr22.7Fe22.7Ni22.7,FCC,FCC
Al11.2Co22.2Cr22.2Fe22.2Ni22.2,FCC,FCC
Al14.8Co21.3Cr21.3Fe21.3Ni21.3,BCC+FCC+B2(ordered BCC),IM
Al16.6Co20.8Cr20.8Fe20.8Ni20.8,IM,IM
Al18.4Co20.4Cr20.4Fe20.4Ni20.4,BCC+B2(ordered BCC),IM
Al20Co20Cr20Fe20Ni20,BCC,BCC
Al23.2Co19.2Cr19.2Fe19.2Ni19.2,BCC,BCC
Al27.2Co18.2Cr18.2Fe18.2Ni18.2,IM,IM
Al31.2Co17.2Cr17.2Fe17.2Ni17.2,IM,IM
Al33.2Co16.7Cr16.7Fe16.7Ni16.7,IM,IM
CoCrFeNiTiAl0.5,FCC+BCC,FCC+BCC
CoCrFeNiTiAl,BCC,BCC
CoCrFeNiTiAl1.5,BCC,BCC
CoCrFeNiTiAl2.0,BCC,BCC
CoCrMnNiFe,FCC,FCC
AlCoCuNi,FCC+BCC,FCC+BCC
Mo1.5NbTiVZr,BCC,BCC
Mo1.7NbTiVZr,BCC,BCC
Mo2NbTiVZr,BCC,BCC
MoNbTiV0.25Zr,BCC,BCC
MoNbTiV0.50Zr,BCC,BCC
MoNbTiV0.75Zr,BCC,BCC
MoNbTiV1.0Zr,BCC,BCC
MoNbTiV1.5Zr,BCC,BCC
MoNbTiV2.0Zr,BCC,BCC
MoNbTiV3.0Zr,BCC,BCC
MoNbTiZr,BCC,BCC
Mo0.5NbTiTa0.5ZrAl,BCC,BCC
CrFe1·5Ni0·5Al0.2,BCC,BCC
NbTiV0.3Mo0.1,BCC,BCC
NbTiV0.3Mo0.3,BCC,BCC
NbTiV0.3Mo0.5,BCC,BCC
NbTiV0.3Mo0.7,BCC,BCC
NbTiV0.3Mo,BCC,BCC
NbTiV0.3Mo1.3,BCC,BCC
NbTiV0.3Mo1.5,BCC,BCC
CoFeNiV,FCC,FCC
AlCu0.5Li0.5MgSn0.2,IM,IM
HfMoNbZrTi,BCC,BCC
Al1.125CuFe0.75NiTi1.125,FCC,FCC
Al22.5Cu20Fe15Ni20Ti22.5,FCC,FCC
AlCuFeNiTi,FCC,FCC
CoCuFeMnNiSn0.03,FCC,FCC
CrCuFeMoNi,FCC,FCC
CrCuFeNi2Al,FCC+BCC,FCC+BCC
CoCuFeMnNiSn0.05,FCC+IM,IM
CoCuFeMnNiSn0.08,FCC+IM,IM
CoCuFeMnNiSn0.1,FCC+IM,IM
CoCuFeMnNiSn0.2,FCC+IM,IM
AlCoCuFeNiSi,FCC+BCC,FCC+BCC
AlCoCuFeNiTi,FCC+BCC,FCC+BCC
Al2.5CoCrFeNi,BCC,BCC
Al3CoCrFeNi,BCC,BCC
Al2CoCrFeMo0.5Ni,BCC,BCC
Al1.5CoCrFeNiTi,BCC,BCC
Al2CoCrFeNiTi,BCC,BCC
Al0.3CoCrCuFe,FCC,FCC
Al0.5CoCrCuFe,FCC,FCC
Al0.8CoCrCuFe,FCC+BCC,FCC+BCC
AlCoCrCuFe,FCC+BCC,FCC+BCC
Al1.3CoCrCuFe,FCC+BCC,FCC+BCC
Al1.5CoCrCuFe,FCC+BCC,FCC+BCC
Al1.8CoCrCuFe,FCC+BCC,FCC+BCC
Al2.0CoCrCuFe,FCC+BCC,FCC+BCC
Al2.3CoCrCuFe,FCC+BCC,FCC+BCC
Al2.5CoCrCuFe,FCC+BCC,FCC+BCC
Al2.8CoCrCuFe,BCC,BCC
Al3.0CoCrCuFe,BCC,BCC
Al0.25CoCrCu0.5FeNiTi0.5,FCC,FCC
Al0.25CoCrCu0.75FeNiTi0.5,FCC,FCC
AlCoCrCuFeNiTi,FCC+BCC,FCC+BCC
Al3CoCrCuFeNi,BCC,BCC
AlCoCrCuNiTi,BCC,BCC
Al0.5CoCrCuFeNiTi2.0 ,FCC+BCC+IM,IM
CoFeMo0.5NiAl,IM,IM
Al0.3CrFe1.5Ni0.5,BCC,BCC
Al0.4CrFe1.5Ni0.5,BCC,BCC
AlCo2CuFeNi,FCC+B2(ordered BCC),IM
Al0.15CrFe1.5Ni0.5,2BCC,IM
Al0.2CrFe1.5Ni0.5,2BCC,IM
Co0.25Cr0.25FeMn,FCC,FCC
AlCrCuFe,IM,IM
Cr0.66FeMnNi,FCC,FCC
AlCoCrCu0.5Fe,FCC+BCC,FCC+BCC
AlCoCrCu0.5Ni,BCC,BCC
Al0.44CoCrFeNi,IM,IM
Al0.4CoCrFeNi,FCC,FCC
Al0.7CoCrFeNi,FCC+BCC,FCC+BCC
Al0.8CoCrFeNi,FCC+BCC,FCC+BCC
Al0.9CoCrFeNi,BCC,BCC
Al1.2CoCrFeNi,BCC,BCC
Al1.8CoCrFeNi,BCC,BCC
Al2.08CoCrFeNi,BCC,BCC
AlCoCr2FeNi,IM,IM
Al0.43CoCr0.29NiSi0.14,IM,IM
AlCo0.2CuFeNi,FCC+B2,IM
AlCo0.5CuFeNi,FCC+B2,IM
AlCo1.5CuFeNi,FCC+B2,IM
AlCoCu0.5FeNi,FCC+BCC,FCC+BCC
AlCoFeNiTi,BCC,BCC
Al1.5CrCuFeNi,BCC,BCC
AlCrMnTiV,IM,IM
Al8Cu0.5Li0.5Mg0.5Zn0.5,IM,IM
Al8Li0.5Mg0.5Sn0.5Zn0.5,IM,IM
AlLi0.5MgSn0.2Zn0.5,IM,IM
AlLiMgSnZn,IM,IM
CoCrFeNiPd,FCC,FCC
CoCrFeNiPd2,FCC,FCC
Al1.17CoCrFeNi,BCC,BCC
CoCrFeNiNb0.103,FCC+Laves,IM
CoCrFeNiNb0.155,FCC+Laves,IM
CoCrFeNiNb0.206,FCC+Laves,IM
CoCrFeNiNb0.309,FCC+Laves,IM
CoCrFeNiNb0.412,FCC+Laves,IM
CoCrNiTiV,IM,IM
CoCuFeNiV,FCC,FCC
CoFeMo0.2NiV,FCC+IM,IM
CoFeMo0.4NiV,FCC+IM,IM
CoFeMo0.6NiV,FCC+IM,IM
CoFeMo0.8NiV,FCC+IM,IM
CoFeMoNi1.2V,FCC+IM,IM
CoFeMoNi1.4V,FCC+IM,IM
CoFeMoNi1.6V,FCC+IM,IM
CoFeMoNi1.8V,FCC+IM,IM
CoFeMoNi2V,FCC+IM,IM
Co2Mo0.5Ni2VW0.5,FCC+Co7Mo6,IM
Cr2CuFe2MnNi,BCC+2FCC,IM
CrCuFeNiZr,BCC,BCC
CrMnFe1.5Ni0.5Al0.5 ,BCC+IM,IM
CrMnFe1.5Ni0.5Al1.2,BCC,BCC
CrNbTaTiZr,IM,IM
FeCoNiCrTi,FCC+BCC+Co2Ti,IM
FeCrMnNiCo,FCC,FCC
MoNbTiV3Zr,2BCC,IM
Al11.1Co88.9Cr88.9Cu88.9Fe88.9Mn88.9Ni88.9Ti88.9V88.9,FCC+BCC,FCC+BCC
TaNbVTiAl0.25,BCC,BCC
Al0.5C0.2Co0.3CrFeNi,IM,IM
AlC1.5CoCrFeNi,BCC+IM,IM
Al1.5CoCrCu0.5FeNi,BCC+IM,IM
Al2CoCrCu0.5FeNi,BCC,BCC
AlCo0.5CrCu0.5FeNi,BCC,BCC
AlCo1.5CrCu0.5FeNi,BCC,BCC
AlCo2CrCu0.5FeNi,BCC,BCC
AlCo3.5CrCu0.5FeNi,BCC,BCC
AlCo3CrCu0.5FeNi,BCC,BCC
AlCoCr0.5Cu0.5FeNi,BCC,BCC
AlCoCr1.5Cu0.5FeNi,BCC,BCC
AlCoCr2Cu0.5FeNi,BCC,BCC
AlCoCrCu0.5Fe1.5Ni,BCC,BCC
AlCoCrCu0.5FeNi0.5,BCC,BCC
AlCoCrCu0.5FeNi2.5,FCC,FCC
AlCoCrCuFe0.5Ni,BCC,BCC
Al0.25CoCrCu0.75FeNi,FCC,FCC
Al0.3CoCrCu0.5FeNi,FCC,FCC
Al0.75CoCrCu0.25FeNi,FCC,FCC
AlCo0.5CrCuFeNi,BCC,BCC
AlCoCr0.5CuFeNi,BCC+FCC+B2(ordered BCC),IM
AlCoCrCu0.25FeNi,BCC+FCC+B2(ordered BCC),IM
AlCoCrCu0.5Fe0.5Ni,BCC,BCC
AlCoCrCu0.5Fe2Ni,FCC+BCC,FCC+BCC
AlCoCrCu0.5FeNi,FCC+BCC,FCC+BCC
AlCoCrCu0.5FeNi1.5,FCC+BCC,FCC+BCC
AlCoCrCu0.5FeNi2,FCC+BCC,FCC+BCC
AlCoCrCu0.5FeNi3,FCC+BCC,FCC+BCC
AlCoCrCuFeNi0.5,FCC+BCC,FCC+BCC
Al0.3CoCrFeMo0.1Ni,BCC,BCC
Al0.5CoCrFeMo0.5Ni,FCC,FCC
Al1.5CoCrFeMo0.5Ni,FCC+IM,IM
AlCo0.5CrFeMo0.5Ni,BCC,BCC
AlCo1.5CrFeMo0.5Ni,BCC+IM,IM
AlCo2CrFeMo0.5Ni,BCC+IM,IM
AlCoCr0.5FeMo0.5Ni,FCC+BCC+IM,IM
AlCoCr1.5FeMo0.5Ni,IM,IM
AlCoCr2FeMo0.5Ni,IM,IM
AlCoCrFe0.5Mo0.5Ni,IM,IM
AlCoCrFe0.6Mo0.5Ni,BCC+IM,IM
AlCoCrFe1.5Mo0.5Ni,BCC+IM,IM
AlCoCrFe2Mo0.5Ni,BCC+IM,IM
AlCoCrFeMo0.5Ni0.5,BCC+IM,IM
AlCoCrFeMo0.5Ni1.5,BCC+IM,IM
AlCoCrFeMo0.5Ni2,FCC+BCC+IM,IM
AlCoCrFeNb0.75Ni,BCC + (Laves + bcc),IM
Al7.8Co20.6Cr12.2Fe11.5Ni40.7Ti7.2,BCC+IM,IM
Al0.2Co1.5CrFeNi1.5Ti,FCC+B2(ordered BCC)+L12,IM
Al0.3CoCrFeNiTi0.1,FCC,FCC
AlCo1.5CrFeNiTi0.5,IM,IM
AlCo2CrFeNiTi0.5,FCC+BCC,FCC+BCC
AlCo3CrFeNiTi0.5,FCC+BCC,FCC+BCC
Al0.8CrCu1.5FeMnNi,IM,IM
Al0.8CrCuFe1.5MnNi,FCC+BCC,FCC+BCC
Al0.8CrCuFeMn1.5Ni,FCC+BCC,FCC+BCC
AlCrCuFeMnNi,BCC1+BCC2,IM
Al0.3CrCuFeMnNi,BCC,BCC
Al0.5CrCuFeMnNi,BCC+2FCC,IM
Al0.8CrCuFeMnNi,2BCC+FCC,IM
AlCr0.5CuFeNiTi,2BCC+FCC,IM
AlCr1.5CuFeNiTi,FCC+B2(ordered BCC),IM
AlCr2CuFeNiTi,FCC+B2(ordered BCC),IM
AlCr3CuFeNiTi,FCC+B2(ordered BCC),IM
AlCrCuFeNiTi,FCC+B2(ordered BCC),IM
AlMo0.5NbTa0.5TiZr ,BCC,BCC
AlNbMo0.5Ta0.5TiZr,BCC+B2(ordered BCC),IM
CoCrFeMnNiV,IM,IM
CoCuFeMnNiSn0.10,FCC+IM,IM
FeMoNiTiVZr,FCC,FCC
Hf0.5Mo0.5NbSi0.1TiZr,FCC,FCC
Hf0.5Mo0.5NbSi0.3TiZr,BCC+IM,IM
Hf0.5Mo0.5NbSi0.5TiZr,BCC+IM,IM
Hf0.5Mo0.5NbSi0.7TiZr,BCC+IM,IM
CoCrCuFeNiTi2,FCC+L12,IM
CoCrFeMnNiTi,FCC+L12,IM
AlCoCrCuFeNiSi,FCC+IM,IM
Al0.5CoCrCuFeNiTi,FCC,FCC
AlCoCrCu0.25FeNiTi0.5,FCC+BCC+IM,IM
AlCoCrCu0.5FeNiTi0.5,FCC+BCC,FCC+BCC
Al0.5CoCrCuFeNiV0.6,FCC,FCC
Al0.5CoCrCuFeNiV0.8,FCC+BCC,FCC+BCC
Al0.5CoCrCuFeNiV1.0,FCC+BCC+IM,IM
Al23Co15Cr23Cu8Fe15Ni16,BCC,BCC
Al8Co17Cr14Cu8Fe17Ni34.8Mo0.1Ti1W0.1,FCC,FCC
AlCoCrCuFeMnNi,FCC+BCC+IM,IM
AlCoCrCuFeNiTiV,FCC+BCC,FCC+BCC
AlTiVYZr,IM,IM
BeCuNiTiVZr,IM,IM
AlCoCrCuFeMoNi,BCC+alpha,IM
FeCrNiMnAl0.3,FCC+BCC,FCC+BCC
FeCrNiMnAl0.5,BCC,BCC
FeCrNiMnAl0.8,BCC,BCC
FeCrNiMn,FCC,FCC
FeCrNiMnAl1.0,BCC,BCC
Ti65(AlCrNb)35,BCC,BCC
Ti65(AlCrNbV)35,BCC,BCC
Ti65(AlCrNbV)32Zr3,BCC,BCC
Ti65(AlCrNbV)30Zr5,BCC,BCC
Ti65(AlCrNbV)28Zr7,BCC,BCC
Ti65(AlCrNbV)25Zr10,BCC,BCC
[TaNb]0.67[ZrHfTi]0.33,BCC,BCC
[(TaNb)0.67(ZrHfTi)0.33]0.9Al0.1,BCC,BCC
[(TaNb)0.67(ZrHfTi)0.33]0.8Al0.2,BCC,BCC
[(TaNb)0.67(ZrHfTi)0.33]0.7Al0.3,BCC,BCC
[(TaNb)0.67(ZrHfTi)0.33]0.6Al0.4,BCC,BCC
[(TaNb)0.67(ZrHfTi)0.33]0.5Al0.5,BCC,BCC
NiCoFeCrAl0.59,FCC,FCC
TiNbTaZrV,BCC,BCC
TiNbTaZrMo,BCC,BCC
TiNbTaZrW,BCC,BCC
CoCrHf0.2FeNi,FCC,FCC
CoCrHf0.3FeNi,FCC+C15 Laves,IM
CoCrHf0.4FeNi,FCC+C15 Laves,IM
CoCrHf0.5FeNi,FCC+C15 Laves,IM
CoCrHf0.6FeNi,FCC+C15 Laves,IM
AlCrNbTiV ,IM,IM
AlLi0.5MgCu0.5Sn0.2,AlCuMg+Mg2Sn/Li2MgSn+Sn,IM
AlLi0.5MgZn0.5Cu0.2,Mg32(AlZn)49+Unkown,IM
FeCoCuNiSn0.02,FCC,FCC
FeCoCuNiSn0.04,FCC,FCC
FeCoCuNiSn0.05,FCC,FCC
FeCoCuNiSn0.07,FCC+Cu81Sn22,IM
FeCoCuNiSn0.1,FCC+Cu81Sn23,IM
FeCoCuNiSn0.2,FCC+Cu81Sn24,IM
FeCoCuNiSn0.5,FCC+Cu81Sn25,IM
AlLi0.5MgZn0.5Sn0.2,Mg2Sn/Li2MgSn+Mg32(AlZn)49+Al,IM
(Al0.5Mg0.5)95Li5,Al12Mg17+LiMg+Unknownphase,IM
(Al0.5Mg0.5)90Li10,Al12Mg17+LiMg+Unknownphase,IM
(Al0.5Mg0.5)85Li15,Al12Mg17+LiMg+Unknownphase,IM
(Al0.5Mg0.5)75Li25,Al12Mg17+LiMg+Unknownphase,IM
AlMgLi,Al12Mg17+LiMg+Unknownphase,IM
Al40Mg40Li10Cu10,Al12Mg17+Mg32Al47Cu7+AlCuMg,IM
Al35Mg35Li15Cu15,Al12Mg17+Mg32Al47Cu7+AlCuMg,IM
Al40Mg40Li10Zn10,Mg32(AlZn)49+HCP,IM
Al35Mg35Li15Zn15,Mg32(AlZn)49+HCP,IM
AlLi0.4MgZn0.5Sn0.2,Mg2Sn/Li2MgSn+Mg32(AlZn)49+Al,IM
AlCoCrFeNiMo0.2,BCC+α,IM
AlCoCrFeNiMo0.3,BCC+α,IM
AlCoCrFeNiMo0.4,BCC+α,IM
AlCoCrFeNiMo0.5,BCC+α,IM
AlCoCrFeNi2.2,FCC+B2(ordered BCC),IM
Ti0.5CrFeCoNiAl0.0Cu1.0,FCC,FCC
Ti0.5CrFeCoNiAl0.25Cu0.75,FCC,FCC
Ti0.5CrFeCoNiAl0.5Cu0.5,FCC+BCC,FCC+BCC
Ti0.5CrFeCoNiAl0.75Cu0.25,BCC1+BCC2,IM
Fe40Mn40Co10Cr10C,FCC,FCC
Fe40Mn40Co10Cr10Mo,FCC,FCC
Fe40Mn28Ni28Cr4,FCC,FCC
Fe40Mn28Ni20Cr12,FCC,FCC
Fe40Mn28Ni14Cr18,FCC,FCC
Fe55(CoCrNi)10(MoV)5C5,FCC+MC+M2C carbide,IM
CoCrFeMnNiNb0·06C0.8 ,FCC,FCC
CoCrFeNiTa0.0,FCC,FCC
CoCrFeNiTa0.1,FCC(hypoeutectic),IM
CoCrFeNiTa0.2,FCC(hypoeutectic),IM
CoCrFeNiTa0.3,FCC(hypoeutectic),IM
CoCrFeNiTa0.4,FCC+ Co2Ta-type Laves (eutectic),IM
CoCrFeNiTa0.5,FCC+Laves(hypereutectic),IM
CoCrFeNiTa0.75,FCC+Laves(hypereutectic),IM
Al0.2CoCrFeMnNi,FCC,FCC
CoCrFeNiSi0.05,FCC,FCC
CoCrFeNiSi0.1,FCC,FCC
CoCrFeNiSi0.15,FCC,FCC
CoCrFeNiSi0.25,FCC,FCC
AlCoCrCuFeNi0.5,FCC+BCC+B2,IM
AlCoCrCuFe0.5Ni,FCC+BCC+B3,IM
AlCoCrCu0.5FeNi,"BCC( A2,B2)",IM
AlCoCr0.5CuFeNi,FCC+BCC+B2,IM
AlCo0.5CrCuFeNi,FCC+BCC+B3,IM
CuAlNiCoCrFeSi,FCC+IM,IM
NbCrFeMnCoNi,BCC+IM,IM
TiCrFeMnCoNi,FCC+L12,IM
Ti2CrCuFeCoNi,FCC+L12,IM
Co20Mn20Fe20Ni40,FCC,FCC

File: solid_solution_hydrogen.csv
composition_formula,hydrogen_weight_percent,heat_of_formation,temperature,pressure,HtoM,source,phase,
(TiVNb)65Cr35,2.8,,24,,1.7,https://pubs.rsc.org/en/content/articlelanding/2021/ee/d1ee01543e,BCC,462
(TiVNb)75Cr25,2.7,,24,,1.7,https://pubs.rsc.org/en/content/articlelanding/2021/ee/d1ee01543e,BCC,
(TiVNb)85Cr15,3.18,,25,,2,https://pubs.rsc.org/en/content/articlelanding/2021/ee/d1ee01543e,BCC,
(TiVNb)85Cr15,3,,24,,1.9,https://pubs.rsc.org/en/content/articlelanding/2021/ee/d1ee01543e,BCC,
(TiVNb)85Cr15,3.18,,20,,2,https://pubs.rsc.org/en/content/articlelanding/2021/ee/d1ee01543e,BCC,
(TiVNb)95.3Co4.7,3.11,,25,,2,https://pubs.rsc.org/en/content/articlelanding/2021/ee/d1ee01543e,BCC,
(TiVNb)95.3Co4.7,3.11,,20,,2,https://pubs.rsc.org/en/content/articlelanding/2021/ee/d1ee01543e,BCC,
(TiVNb)96.2Ni3.8,3.17,,25,,1.9,https://pubs.rsc.org/en/content/articlelanding/2021/ee/d1ee01543e,BCC,
(TiVNb)96.2Ni3.8,3.17,,20,,2,https://pubs.rsc.org/en/content/articlelanding/2021/ee/d1ee01543e,BCC,
(V.59Ti.41).74Mn.26,,52.7,25,0.03,,updated Hydpark,,
(V.63Ti.37).8Mn.1Fe.1,,44.7,25,0.03,,updated Hydpark,,
(V.85Ti.15).92Mn.08,,50.6,25,0.06,,updated Hydpark,,
(V.85Ti.15)0.85Cr0.15,,44,25,0.8,,updated Hydpark,,
(V.89Ti.11).95Fe.05,3.3,42.9,40,4.5,,updated Hydpark,,
(V.8Ti.2).86Mn.14,,48.6,25,0.04,,updated Hydpark,,
(V.8Ti.2).88Mn.08Fe.04,,48.5,25,0.08,,updated Hydpark,,
(V.8Ti.2).9Al.05Fe.05,,46.8,,,,updated Hydpark,,
(V.8Ti.2)0.94Fe0.06,,52,80,2.4,,updated Hydpark,,
(V.9Ti.1).91Al.05Fe.04,2.6,,25,5,,updated Hydpark,,
(V.9Ti.1).95Fe.05,3.7,43.2,80,9.3,,updated Hydpark,,
(V.9Ti.1).95Ge.05,,47.3,,,,updated Hydpark,,
(V.9Ti.1).9Al.05Fe.05,,42.8,,,,updated Hydpark,,
(V.9Ti.1)0.96Fe0.04,3.4,46,80,10,,updated Hydpark,,
(V0.7Ti0.3)0.77Mn0.18Fe0.05,1.6,48,25,0.05,,updated Hydpark,,
(ZrTiVFe)0.80Cu0.20,1.112,,200,,,https://pubs.rsc.org/en/content/articlelanding/2021/ee/d1ee01543e,C14 Laves,
(ZrTiVFe)0.90Cu0.10,1.357,,200,,,https://pubs.rsc.org/en/content/articlelanding/2021/ee/d1ee01543e,C14 Laves,
(ZrTiVFe)0.95Cu0.05,1.504,,200,,,https://pubs.rsc.org/en/content/articlelanding/2021/ee/d1ee01543e,C14 Laves,
(ZrTiVFe)80Al20,1.4,,200,,,https://pubs.rsc.org/en/content/articlelanding/2021/ee/d1ee01543e,C14 Laves,
Ag0.3Pd0.7,0.3,46,50,0.002,,updated Hydpark,,
Al0.10Ti0.30V0.25Zr0.10Nb0.25,2.6,,25,,1.6,https://pubs.rsc.org/en/content/articlelanding/2021/ee/d1ee01543e,BCC,
Al0.10Ti0.30V0.25Zr0.10Nb0.25,,,25,25,1.6,https://www.sciencedirect.com/science/article/pii/S2352152X23023678#da0078,BCC,
Al0.10Ti0.30V0.30Nb0.30,,,25,,1.6,https://pubs.rsc.org/en/content/articlelanding/2021/ee/d1ee01543e,BCC,
Al0.10Ti0.30V0.30Nb0.30,,48.6,25,60,1.6,https://www.sciencedirect.com/science/article/pii/S2352152X23023678#da0029,BCC,
Al0.1Ti0.3V0.3Nb0.3,2.6,48.6,62.5,,,updated Hydpark,,
AlCrFeMnNiW,0.615,,25,,,https://pubs.rsc.org/en/content/articlelanding/2021/ee/d1ee01543e,BCC,
AlCrFeMnNiW,,,293,,,https://pubs.rsc.org/en/content/articlelanding/2021/ee/d1ee01543e,BCC,
AlCrFeMnNiW,,,25,0,0.31,https://www.sciencedirect.com/science/article/pii/S2352152X23023678#da0093,BCC,
AlMg2TiZn,1.35,,,,,https://pubs.rsc.org/en/content/articlelanding/2021/ee/d1ee01543e,BCC,
Bi0.05Pd0.95,0.4,37.8,100,0.16,,updated Hydpark,,
Co0.05Pd0.95,0.6,38.2,81,0.6,,updated Hydpark,,
Co0.09Pd0.91,,27.2,20,4,,updated Hydpark,,
Co0.1Pd0.9,0.5,29.8,80,4,,updated Hydpark,,
CoFeMnTi2VZr,1.82,,25,,,https://pubs.rsc.org/en/content/articlelanding/2021/ee/d1ee01543e,C14 Laves,
CoFeMnTiV2.6Zr,1.6,,25,,,https://pubs.rsc.org/en/content/articlelanding/2021/ee/d1ee01543e,C14 Laves,
CoFeMnTiVZr,,,,,,https://pubs.rsc.org/en/content/articlelanding/2021/ee/d1ee01543e,C14 Laves,
CoFeMnTiVZr2.3,1.8,,25,,,https://pubs.rsc.org/en/content/articlelanding/2021/ee/d1ee01543e,C14 Laves,
Cr0.05Pd0.95,0.6,29.6,30,0.26,,updated Hydpark,,
CrFe1.5MnTiVZr,1.14,,80,,,https://pubs.rsc.org/en/content/articlelanding/2021/ee/d1ee01543e,C14 Laves,
CrFeMnTiVZr0.5,1.14,,5,,,https://pubs.rsc.org/en/content/articlelanding/2021/ee/d1ee01543e,C14 Laves,
CrFeMnTiVZr2,2.17,,5,,,https://pubs.rsc.org/en/content/articlelanding/2021/ee/d1ee01543e,C14 Laves,
CrMnTiVZr,2.23,,5,,,https://pubs.rsc.org/en/content/articlelanding/2021/ee/d1ee01543e,C14 Laves,
Cu0.2Ni0.8,,5.1,25,3800,,updated Hydpark,,
HfNbTiVZr,,-59,290,10,1.9,https://www.sciencedirect.com/science/article/pii/S2352152X23023678#da0089,BCC,
LaNiFeVMn,,,,,,https://pubs.rsc.org/en/content/articlelanding/2021/ee/d1ee01543e,,
Mg.72Li.28,5.5,,350,1.5,,updated Hydpark,,
Mg0.10Ti0.30V0.25Zr0.10Nb0.25,2.7,,25,,1.5,https://pubs.rsc.org/en/content/articlelanding/2021/ee/d1ee01543e,BCC,
Mg0.10Ti0.30V0.25Zr0.10Nb0.25,,,298,,1.65,https://pubs.rsc.org/en/content/articlelanding/2021/ee/d1ee01543e,BCC,
Mg0.10Ti0.30V0.25Zr0.10Nb0.25,,,,,0.8,https://pubs.rsc.org/en/content/articlelanding/2021/ee/d1ee01543e,FCC,
Mg0.10Ti0.30V0.25Zr0.10Nb0.25,,,25,25,1.72,https://www.sciencedirect.com/science/article/pii/S2352152X23023678#da0080,BCC,
Mg0.68TiNbNi0.55,1.6,,,,,https://pubs.rsc.org/en/content/articlelanding/2021/ee/d1ee01543e,BCC,
Mg0.68TiNbNi0.55,,,100,30,0.95,https://www.sciencedirect.com/science/article/pii/S2352152X23023678#da0040,BCC,
Mg12Al11Ti33Mn11Nb33,1.75,,275,,1.05,https://pubs.rsc.org/en/content/articlelanding/2021/ee/d1ee01543e,BCC,
Mg12Al11Ti33Mn11Nb33,,,275,70,1.03,https://www.sciencedirect.com/science/article/pii/S2352152X23023678#da0075,BCC,
Mg18.8V20.8Al18.8Cr20.2Ni21.4,,,25,30,0.13,https://www.sciencedirect.com/science/article/pii/S2352152X23023678#da0088,BCC,
Mg28V28Al19Cr19Ni6,0.3,,,,,https://pubs.rsc.org/en/content/articlelanding/2021/ee/d1ee01543e,BCC,
Mg35Al15Ti25V10Zn15,2.5,,375,,,https://pubs.rsc.org/en/content/articlelanding/2021/ee/d1ee01543e,BCC,
Mg35Al15Ti25V10Zn15,2.75,,,,,https://pubs.rsc.org/en/content/articlelanding/2021/ee/d1ee01543e,BCC,
Mg35Al15Ti25V10Zn15,,,40,100,1,https://www.sciencedirect.com/science/article/pii/S2352152X23023678#da0077,BCC,
Mg50Co50,,,100,40,0.89,https://www.sciencedirect.com/science/article/pii/S2352152X23023678#da0006,BCC,
Mg50Ni40B10,,,100,70,0.68,https://www.sciencedirect.com/science/article/pii/S2352152X23023678#da0011,BCC,
Mg50Ni45B5,,,100,70,0.77,https://www.sciencedirect.com/science/article/pii/S2352152X23023678#da0009,BCC,
Mg50Ni50,,,100,70,0.74,https://www.sciencedirect.com/science/article/pii/S2352152X23023678#da0007,BCC,
Mg60Co40,,,100,40,1.03,https://www.sciencedirect.com/science/article/pii/S2352152X23023678#da0005,BCC,
MgAlTiFeNi,1,,325,,,https://pubs.rsc.org/en/content/articlelanding/2021/ee/d1ee01543e,BCC,
MgAlTiFeNi,0.94,,,,,https://pubs.rsc.org/en/content/articlelanding/2021/ee/d1ee01543e,BCC,
MgAlTiFeNi,0.3,,598,,0.1,https://pubs.rsc.org/en/content/articlelanding/2021/ee/d1ee01543e,BCC,
MgAlTiFeNi,,,325,15,0.43,https://www.sciencedirect.com/science/article/pii/S2352152X23023678#da0097,BCC,
MgTiNbCr0.5Mn0.5Ni0.5,1.6,,,,,https://pubs.rsc.org/en/content/articlelanding/2021/ee/d1ee01543e,BCC,
MgTiNbCr0.5Mn0.5Ni0.5,1.6,,,,,https://pubs.rsc.org/en/content/articlelanding/2021/ee/d1ee01543e,BCC,
MgTiNbCr0.5Mn0.5Ni0.5,1.2,,,,0.67,https://pubs.rsc.org/en/content/articlelanding/2021/ee/d1ee01543e,FCC,
MgTiNbCr0.5Mn0.5Ni0.5,,,100,30,0.89,https://www.sciencedirect.com/science/article/pii/S2352152X23023678#da0106,BCC,
MgTiVCrFe,,,,,,https://pubs.rsc.org/en/content/articlelanding/2021/ee/d1ee01543e,BCC,
MgVAlCrNi,0.3,,,,0.1,https://pubs.rsc.org/en/content/articlelanding/2021/ee/d1ee01543e,BCC,
MgVAlCrNi,0.3,,,,0.13,https://pubs.rsc.org/en/content/articlelanding/2021/ee/d1ee01543e,BCC,
MgVTiCrFe,2.7,,623,,1.72,https://pubs.rsc.org/en/content/articlelanding/2021/ee/d1ee01543e,BCC,
MgZrTiFe0.5Co0.5Ni0.5,1.2,,350,,,https://pubs.rsc.org/en/content/articlelanding/2021/ee/d1ee01543e,BCC,
MgZrTiFe0.5Co0.5Ni0.5,0.62,,623,,,https://pubs.rsc.org/en/content/articlelanding/2021/ee/d1ee01543e,BCC,
MgZrTiFe0.5Co0.5Ni0.5,,,350,20,0.67,https://www.sciencedirect.com/science/article/pii/S2352152X23023678#da0105,BCC,
Mo0.025Pd0.975,0.5,30.8,30,0.16,,updated Hydpark,,
Nb.736Fe.184Cr.08,1,,45,0.07,,updated Hydpark,,
Nb.865Fe.065Cr.07,1,,45,0.13,,updated Hydpark,,
Nb.8V.2,2.2,,40,0.7,,updated Hydpark,,
Nb.95Cr.05,0.9,47.2,77,0.26,,updated Hydpark,,
Nb.97Cr.03,0.9,47.2,77,0.45,,updated Hydpark,,
Nb.994Ge.006,,,40,3.4,,updated Hydpark,,
Nb0.5V0.5,2.2,,,,,updated Hydpark,,
Nb0.8V0.2,2.1,,45,0.65,,updated Hydpark,,
Nb0.93Cr0.07,0.9,46,47,0.07,,updated Hydpark,,
Nb0.95Cr0.05,0.9,47.2,77,0.26,,updated Hydpark,,
Nb0.97Cr0.03,0.9,47.2,77,0.45,,updated Hydpark,,
Nb0.985Si0.015,2,,40,1.9,,updated Hydpark,,
Nb0.99Fe0.01,2,,40,2.3,,updated Hydpark,,
Nb50Ti35Cr15,,,150,10,1.9,https://www.sciencedirect.com/science/article/pii/S2352152X23023678#da0014,BCC,
NbTiV0.5ZrHf,1.8,59.1,326,0.25,,updated Hydpark,,
NbTiVZrHf,2.2,61.8,315,0.17,,updated Hydpark,,
Ni0.025Pd0.95Rh0.025,0.7,32.6,50,0.32,,updated Hydpark,,
Ni0.05Pd0.95,,31.6,50,1.4,,updated Hydpark,,
Ni0.05Pd0.9Rh0.05,0.6,28.4,30,0.7,,updated Hydpark,,
Ni0.09Pd0.91,,29.4,50,6.8,,updated Hydpark,,
Ni0.1Pd0.825Rh0.075,0.7,21.4,30,6.3,,updated Hydpark,,
Pd.6Ag.4,0.2,,,,,updated Hydpark,,
Pd.75Ag.25,0.4,,,,,updated Hydpark,,
Pd.75Rh.25,0.8,25.4,0,5,,updated Hydpark,,
Pd.7Ag.3,0.3,46,50,0.002,,updated Hydpark,,
Pd.7Rh.3,0.9,,25,35,,updated Hydpark,,
Pd.825Ni.1Rh.075,0.7,21.4,30,6.3,,updated Hydpark,,
Pd.835Ni.125Rh0.04,0.6,21.5,30,4.7,,updated Hydpark,,
Pd.85Ni.15,0.5,,50,7.2,,updated Hydpark,,
Pd.85Ni.15,0.5,,50,6.8,,updated Hydpark,,
Pd.85Pt.075Rh.075,0.4,,0,0.8,,updated Hydpark,,
Pd.85Rh.15,0.4,,50,7.3,,updated Hydpark,,
Pd.85Rh.15,0.7,31,50,2.7,,updated Hydpark,,
Pd.88Pt.06Rh.06,0.5,24.8,0,0.3,,updated Hydpark,,
Pd.8Ag.2,0.4,,50,0.004,,updated Hydpark,,
Pd.8Rh.2,0.8,,30,4.6,,updated Hydpark,,
Pd.8Rh.2,0.8,28.4,30,4.8,,updated Hydpark,,
Pd.8Rh.2,0.8,,30,4.6,,updated Hydpark,,
Pd.901Ag.099,0.6,,25,0.01,,updated Hydpark,,
Pd.90Ag.10,0.6,,25,0.002,,updated Hydpark,,
Pd.90Pt.10,0.3,30.7,80,3,,updated Hydpark,,
Pd.90Rh.05Ni.05,0.6,,50,0.75,,updated Hydpark,,
Pd.90Rh.10,0.8,,50,0.7,,updated Hydpark,,
Pd.90Rh0.05Ni0.05,0.7,,50,0.9,,updated Hydpark,,
Pd.91Co.09,,27.2,20,4,,updated Hydpark,,
Pd.91Ni.09,,,50,3.4,,updated Hydpark,,
Pd.91Ni.09,,29.4,50,6.8,,updated Hydpark,,
Pd.91Ni.09,0.5,,50,0.9,,updated Hydpark,,
Pd.925Rh.075,0.7,32.4,30,0.3,,updated Hydpark,,
Pd.927Ir.073,0.1,17,25,0.6,,updated Hydpark,,
Pd.92Pt.08,0.4,30.7,80,1.8,,updated Hydpark,,
Pd.92Y.08,0.4,,,,,updated Hydpark,,
Pd.92Y.08,0.5,,300,5.8,,updated Hydpark,,
Pd.935Ni.025Rh0.04,0.6,32,0,0.15,,updated Hydpark,,
Pd.942Ce.058,0.4,,,,,updated Hydpark,,
Pd.942Ir.058,0.4,25.9,25,0.35,,updated Hydpark,,
Pd.946Pb.054,0.4,,25,0.005,,updated Hydpark,,
Pd.947Ce.053,0.3,,25,0.008,,updated Hydpark,,
Pd.952Ti.048,0.4,27.2,100,2.3,,updated Hydpark,,
Pd.95Ag.05,0.66,,25,0.02,,updated Hydpark,,
Pd.95Ag.05,0.7,,25,0.004,,updated Hydpark,,
Pd.95Bi.05,0.4,37.8,100,0.16,,updated Hydpark,,
Pd.95Co.05,0.6,38.2,81,0.6,,updated Hydpark,,
Pd.95Co.05,,31.8,50,1.8,,updated Hydpark,,
Pd.95Cr.05,0.6,29.6,30,0.26,,updated Hydpark,,
Pd.95Ni.025Rh.025,0.7,32.6,50,0.32,,updated Hydpark,,
Pd.95Ni.05,,31.6,50,1.4,,updated Hydpark,,
Pd.95Pt.05,0.6,29,25,0.3,,updated Hydpark,,
Pd.95Pt.05,0.6,33,30,0.17,,updated Hydpark,,
Pd.95Rh.05,0.7,28,25,0.21,,updated Hydpark,,
Pd.95Rh.05,0.7,34.2,30,0.13,,updated Hydpark,,
Pd.95Rh.05,0.7,,50,0.7,,updated Hydpark,,
Pd.95Rh.05,0.75,,50,0.13,,updated Hydpark,,
Pd.95Sb.05,0.5,34.6,100,0.07,,updated Hydpark,,
Pd.95Sc.05,0.5,37.4,50,0.04,,updated Hydpark,,
Pd.95U.05,0.3,,108,1.6,,updated Hydpark,,
Pd.96Pt.04,0.5,37.4,80,0.4,,updated Hydpark,,
Pd.972Ir.028,0.5,30.7,25,0.1,,updated Hydpark,,
Pd.975Mo.025,0.5,30.8,30,0.16,,updated Hydpark,,
Pd.975Rh.025,0.7,36,30,0.056,,updated Hydpark,,
Pd.98V.02,0.5,30.8,25,0.1,,updated Hydpark,,
Pd.9Ag.1,0.5,,140,0.4,,updated Hydpark,,
Pd.9Ag.1,0.5,,50,0.01,,updated Hydpark,,
Pd.9Co.1,0.5,29.8,80,4,,updated Hydpark,,
Pd.9Cu.1,0.5,,30,0.06,,updated Hydpark,,
Pd.9Ni.05Rh.05,0.6,28.4,30,0.7,,updated Hydpark,,
Pd.9Ni.1,0.5,,50,1,,updated Hydpark,,
Pd.9Pt.1,0.4,27.4,25,2,,updated Hydpark,,
Pd.9Rh.1,0.6,29.2,30,0.58,,updated Hydpark,,
Pd.9Rh.1,0.7,24,25,1.03,,updated Hydpark,,
Pd.9Rh.1,0.7,32.4,50,0.6,,updated Hydpark,,
Pd.9Rh.10,0.7,,50,3,,updated Hydpark,,
Pd.9Y.1,,,60,0.2,,updated Hydpark,,
Pd0.6Ag0.4,0.2,,,,,updated Hydpark,,
Pd0.75Rh0.25,0.8,25.4,0,5,,updated Hydpark,,
Pd0.85Cu0.15,0.4,,30,0.15,,updated Hydpark,,
Pd0.85Rh0.15,0.7,31,50,2.7,,updated Hydpark,,
Pd0.88Pt0.06Rh0.06,0.5,24.8,0,0.3,,updated Hydpark,,
Pd0.8Rh0.2,0.9,,,,,updated Hydpark,,
Pd0.8Rh0.2,0.8,28.4,30,4.8,,updated Hydpark,,
Pd0.91Ag0.045Ni0.045,0.5,33,30,0.07,,updated Hydpark,,
Pd0.925Rh0.075,0.7,32.4,30,0.3,,updated Hydpark,,
Pd0.927Ir0.073,0.1,17,25,0.6,,updated Hydpark,,
Pd0.92Ce0.08,0.1,,,,,updated Hydpark,,
Pd0.92Pt0.08,0.4,30.7,80,1.8,,updated Hydpark,,
Pd0.93Ru0.07,0.5,,100,,,updated Hydpark,,
Pd0.93Y0.07,0.3,,190,1.3,,updated Hydpark,,
Pd0.942Ir0.058,0.4,25.9,25,0.35,,updated Hydpark,,
Pd0.95Bi0.05,0.2,37,30,0.01,,updated Hydpark,,
Pd0.95Co0.05,0.4,35,30,0.25,,updated Hydpark,,
Pd0.95Cr0.05,0.3,,30,1,,updated Hydpark,,
Pd0.95Cr0.05,0.5,30,30,0.4,,updated Hydpark,,
Pd0.95Fe0.05,0.5,28,50,1.7,,updated Hydpark,,
Pd0.95Pb0.05,0.4,,25,0.003,,updated Hydpark,,
Pd0.95Pt0.05,0.2,29,0,0.5,,updated Hydpark,,
Pd0.95Pt0.05,0.6,33,30,0.17,,updated Hydpark,,
Pd0.95Rh0.05,0.7,34.2,30,0.13,,updated Hydpark,,
Pd0.95Sc0.05,0.4,38,50,0.05,,updated Hydpark,,
Pd0.95Ti0.05,0.1,,,,,updated Hydpark,,
Pd0.96Mo0.04,0.3,,100,,,updated Hydpark,,
Pd0.96Pt0.04,0.5,37.4,80,0.4,,updated Hydpark,,
Pd0.972Ir0.028,0.5,30.7,25,0.1,,updated Hydpark,,
Pd0.975Rh0.025,0.7,36,30,0.056,,updated Hydpark,,
Pd0.97Nb0.03,0.3,,100,1.9,,updated Hydpark,,
Pd0.97V0.03,0.4,,100,,,updated Hydpark,,
Pd0.97V0.03,0.4,27,25,0.25,,updated Hydpark,,
Pd0.98Mo0.02,0.35,,30,0.11,,updated Hydpark,,
Pd0.98V0.02,0.46,32,25,0.03,,updated Hydpark,,
Pd0.9B0.1,0.1,,25,0.01,,updated Hydpark,,
Pd0.9Ni0.1,0.6,,0,0.002,,updated Hydpark,,
Pd0.9Pt0.05Rh0.05,0.4,53,25,1,,updated Hydpark,,
Pd0.9Pt0.1,0.3,30.7,80,3,,updated Hydpark,,
Pd0.9Rh0.1,0.6,29.2,30,0.58,,updated Hydpark,,
Pd10.95Sb0.05,0.2,36,30,0.03,,updated Hydpark,,
Sb0.05Pd0.95,0.5,34.6,100,0.07,,updated Hydpark,,
Sc0.05Pd0.95,0.5,37.4,50,0.04,,updated Hydpark,,
Ta.4Ti.6 ,1.4,96,,,,updated Hydpark,,
Ta.5Ti.5,1.5,107,,,,updated Hydpark,,
Ta0.5V0.5,0.5,,,,,updated Hydpark,,
TaNbHfZrTi,,,500,1,1.67,https://www.sciencedirect.com/science/article/pii/S2352152X23023678#da0092,BCC,
Ti.16Zr.05Cr.22V.57,3.5,,30,1,,updated Hydpark,,
Ti.21Cr.29V.50,3.1,,30,1,,updated Hydpark,,
Ti.23Mn.36V.41,2.8,34,40,4,,updated Hydpark,,
Ti.25V.35Cr.40,2.6,,40,1.6,,updated Hydpark,,
Ti.278Cr.422V.25Fe.05,2.5,,20,2,,updated Hydpark,,
Ti.28V.35Cr0.29Mn0.08,2.7,,40,0.4,,updated Hydpark,,
Ti.32Cr.29V.39,2.9,,30,0.03,,updated Hydpark,,
Ti.33V.37Mn.30 ,2.3,,80,1.3,,updated Hydpark,,
Ti.33V.37Mn.30 ,3,,100,2.5,,updated Hydpark,,
Ti.346V.10Cr.554,2.5,,40,1.2,,updated Hydpark,,
Ti.375V.075Cr.55,2.8,,40,0.5,,updated Hydpark,,
Ti.375V0.05Cr.575,2.6,,40,0.75,,updated Hydpark,,
Ti.3Cr.5V.2,2.7,,20,0.8,,updated Hydpark,,
Ti.435V.49Fe.075,3.8,,40,0.07,,updated Hydpark,,
Ti.49Zr.51,2.8,,,,,updated Hydpark,,
Ti.50V.45Co.05,3.5,,,,,updated Hydpark,,
Ti.50V.45Fe.05,3.9,,,,,updated Hydpark,,
Ti.58V.40Ni.02,3.7,,1,,,updated Hydpark,,
Ti.5V.5,3.88,,,,,updated Hydpark,,
Ti.65Zr.35N.19,1.9,,,,,updated Hydpark,,
Ti.78V.20Ni.02,3.5,,,,,updated Hydpark,,
Ti.81Zr.19N.25,2,,,,,updated Hydpark,,
Ti.93Mn.07,3.8,,,,,updated Hydpark,,
Ti.95Cr.05,3.5,,600,0.6,,updated Hydpark,,
Ti0.048Pd0.952,0.4,27.2,100,2.3,,updated Hydpark,,
Ti0.095V0.855Fe0.05,3.7,43.2,80,9.3,,updated Hydpark,,
Ti0.1045V0.8455Fe0.05,3.3,42.9,40,4.5,,updated Hydpark,,
Ti0.138Mn0.08V0.782,,50.6,25,0.06,,updated Hydpark,,
Ti0.15V0.6Cr0.25,3.7,,40,,,updated Hydpark,,
Ti0.172Mn0.14V0.688,,48.6,25,0.04,,updated Hydpark,,
Ti0.176Mn0.08V0.704Fe0.04,,48.5,25,0.08,,updated Hydpark,,
Ti0.20Zr0.20Hf0.20 Mo0.10Nb0.30,1.54,,,,,https://pubs.rsc.org/en/content/articlelanding/2021/ee/d1ee01543e,BCC,
Ti0.20Zr0.20Hf0.20 Mo0.20Nb0.20,1.18,,,,,https://pubs.rsc.org/en/content/articlelanding/2021/ee/d1ee01543e,BCC,
Ti0.20Zr0.20Hf0.20 Mo0.30Nb0.10,1.4,,,,,https://pubs.rsc.org/en/content/articlelanding/2021/ee/d1ee01543e,BCC,
Ti0.20Zr0.20Hf0.20 Mo0.40,0.92,,,,,https://pubs.rsc.org/en/content/articlelanding/2021/ee/d1ee01543e,BCC,
Ti0.20Zr0.20Hf0.20Mo0.10Nb0.3,1.54,,,,,https://pubs.rsc.org/en/content/articlelanding/2021/ee/d1ee01543e,BCC,
Ti0.20Zr0.20Hf0.20Mo0.20Nb0.2,1.18,,,,,https://pubs.rsc.org/en/content/articlelanding/2021/ee/d1ee01543e,BCC,
Ti0.20Zr0.20Hf0.20Mo0.30Nb0.1,1.4,,,,,https://pubs.rsc.org/en/content/articlelanding/2021/ee/d1ee01543e,BCC,
Ti0.20Zr0.20Hf0.20Mo0.40,0.92,,,,,https://pubs.rsc.org/en/content/articlelanding/2021/ee/d1ee01543e,BCC,
Ti0.20Zr0.20Hf0.20Nb0.40,1.12,,,,,https://pubs.rsc.org/en/content/articlelanding/2021/ee/d1ee01543e,BCC,
Ti0.20Zr0.20Hf0.20Nb0.40,,,300,,1.5,https://pubs.rsc.org/en/content/articlelanding/2021/ee/d1ee01543e,BCC,
Ti0.20Zr0.20Hf0.20Nb0.40,1.12,,,,,https://pubs.rsc.org/en/content/articlelanding/2021/ee/d1ee01543e,BCC,
Ti0.20Zr0.20Hf0.20Nb0.40,,76,300,2,1.6,https://www.sciencedirect.com/science/article/pii/S2352152X23023678#da0031,BCC,
Ti0.23Mn0.36V0.41,2.8,34,40,4,,updated Hydpark,,
Ti0.24V0.17Zr0.17Mn0.17Co0.17Fe0.08,0.53,,425,,,https://pubs.rsc.org/en/content/articlelanding/2021/ee/d1ee01543e,C14 Laves,
Ti0.24V0.45Cr0.31Mn0.1,2.7,,40,1.1,,updated Hydpark,,
Ti0.25V.35Cr0.5,2.45,,40,5,,updated Hydpark,,
Ti0.25V0.35Cr0.4,0.94,,40,51,,updated Hydpark,,
Ti0.25V0.6Al0.15,1,,,,,updated Hydpark,,
Ti0.26V.35Cr0.29Mn.10,2.7,,40,0.8,,updated Hydpark,,
Ti0.27Zr0.04Cr0.35V0.35,2.7,,30,0.85,,updated Hydpark,,
Ti0.296Mn0.1V0.504Fe0.1,,44.7,25,0.03,,updated Hydpark,,
Ti0.2V0.8,3.4,60,110,1.8,,updated Hydpark,,
Ti0.2Zr0.2Nb0.2V0.2Cr0.17Fe0.03,1.73,,25,,,https://pubs.rsc.org/en/content/articlelanding/2021/ee/d1ee01543e,BCC,
Ti0.3034Mn0.26V0.4366,,52.7,25,0.03,,updated Hydpark,,
Ti0.30V0.25Cr0.10Zr0.10Nb0.25,3,,25,,2,https://pubs.rsc.org/en/content/articlelanding/2021/ee/d1ee01543e,BCC,
Ti0.30V0.25Zr0.10 Nb0.25Ta0.10,2.2,,25,,1.73,https://pubs.rsc.org/en/content/articlelanding/2021/ee/d1ee01543e,BCC,
Ti0.30V0.25Zr0.10Nb0.25Co0.10,,,25,,1.23,https://pubs.rsc.org/en/content/articlelanding/2021/ee/d1ee01543e,BCC,
Ti0.30V0.25Zr0.10Nb0.25Cu0.10,,,25,,1.35,https://pubs.rsc.org/en/content/articlelanding/2021/ee/d1ee01543e,BCC,
Ti0.30V0.25Zr0.10Nb0.25Fe0.10,,,25,,1.16,https://pubs.rsc.org/en/content/articlelanding/2021/ee/d1ee01543e,BCC,
Ti0.30V0.25Zr0.10Nb0.25Mn0.10,,,25,,2,https://pubs.rsc.org/en/content/articlelanding/2021/ee/d1ee01543e,BCC,
Ti0.30V0.25Zr0.10Nb0.25Mo0.10,2.8,,25,,2,https://pubs.rsc.org/en/content/articlelanding/2021/ee/d1ee01543e,BCC,
Ti0.30V0.25Zr0.10Nb0.25Ni0.10,,,25,,1.1,https://pubs.rsc.org/en/content/articlelanding/2021/ee/d1ee01543e,BCC,
Ti0.30V0.25Zr0.10Nb0.25Ta0.10,2.5,,25,,2,https://pubs.rsc.org/en/content/articlelanding/2021/ee/d1ee01543e,BCC,
Ti0.30V0.25Zr0.10Nb0.25Ta0.10,,,100,33,2,https://www.sciencedirect.com/science/article/pii/S2352152X23023678#da0079,BCC,
Ti0.30V0.25Zr0.10Nb0.25Zn0.10,,,25,,1.18,https://pubs.rsc.org/en/content/articlelanding/2021/ee/d1ee01543e,BCC,
Ti0.325V0.275Zr0.125 Nb0.275,2.5,,25,,1.75,https://pubs.rsc.org/en/content/articlelanding/2021/ee/d1ee01543e,BCC,
Ti0.325V0.275Zr0.125 Nb0.275,2.5,,250,,1.7,https://pubs.rsc.org/en/content/articlelanding/2021/ee/d1ee01543e,BCC,
Ti0.325V0.275Zr0.125 Nb0.275,2.7,,20,,1.8,https://pubs.rsc.org/en/content/articlelanding/2021/ee/d1ee01543e,BCC,
Ti0.325V0.275Zr0.125Nb0.275,2.5,,250,,1.7,https://pubs.rsc.org/en/content/articlelanding/2021/ee/d1ee01543e,BCC,
Ti0.325V0.275Zr0.125Nb0.275,,,25,40,1.75,https://www.sciencedirect.com/science/article/pii/S2352152X23023678#da0034,BCC,
Ti0.325V0.275Zr0.125Nb0.275,,,250,30,1.7,https://www.sciencedirect.com/science/article/pii/S2352152X23023678#da0035,BCC,
Ti0.325V0.275Zr0.125Nb0.275,,,25,70,1.8,https://www.sciencedirect.com/science/article/pii/S2352152X23023678#da0036,BCC,
Ti0.45V0.55Ni.05,3.3,,,,,updated Hydpark,,
Ti0.45V0.5Ni.05,3.3,,,,,updated Hydpark,,
Ti0.48V0.5Co.02,3.6,,,,,updated Hydpark,,
Ti0.48V0.5Fe.02,3.8,,,,,updated Hydpark,,
Ti0.48V0.5Fe.02,3.92,,,,,updated Hydpark,,
Ti0.4V0.6,3.2,,,,,updated Hydpark,,
Ti0.5VZrHfNb,,,0,,1.97,https://pubs.rsc.org/en/content/articlelanding/2021/ee/d1ee01543e,BCC,
Ti0.5Zr0.5,2.1,,,,,updated Hydpark,,
Ti0.5ZrNbHf,,,25,40,1.97,https://www.sciencedirect.com/science/article/pii/S2352152X23023678#da0038,BCC,
Ti0.65Zr0.35MnCr0.8Fe0.2,1.8,23,50,,,updated Hydpark,,
Ti0.683Zr0.368MnCr0.8Fe0.2,2.05,26,50,,,updated Hydpark,,
Ti0.699Zr0.376MnCr0.8Fe0.2,2.1,25,50,,,updated Hydpark,,
Ti0.6V0.4Ni.02,3.4,,,,,updated Hydpark,,
Ti0.715Zr0.385MnCr0.8Fe0.2,2.2,28,50,,,updated Hydpark,,
Ti0.75Mo0.25,2.5,,,,,updated Hydpark,,
Ti0.82Nb0.18,3.7,,,,,updated Hydpark,,
Ti0.83V0.17,3.7,,,,,updated Hydpark,,
Ti0.85Cr0.15,3.2,,,,,updated Hydpark,,
Ti0.86V0.07Co0.07,1.8,,,,,updated Hydpark,,
Ti1.125Zr0.125Cr0.85Mn1.1Mo0.05,1.5,23,58,,,updated Hydpark,,
Ti20Zr20Nb5Fe40Ni15,1.38,,32,,0.95,https://pubs.rsc.org/en/content/articlelanding/2021/ee/d1ee01543e,C14 Laves,
Ti20Zr20V15Nb15Ta15Hf15,1.5,,,,,https://pubs.rsc.org/en/content/articlelanding/2021/ee/d1ee01543e,BCC,
Ti20Zr20V20Cr20Ni20,1.52,,32,,,https://pubs.rsc.org/en/content/articlelanding/2021/ee/d1ee01543e,C14 Laves,
Ti20Zr20V20Nb20Ta20,1.6,,,,,https://pubs.rsc.org/en/content/articlelanding/2021/ee/d1ee01543e,BCC,
Ti21.6667V21.6667Nb21.6667Cr35,,44,25,15,1.71,https://www.sciencedirect.com/science/article/pii/S2352152X23023678#da0044,BCC,
Ti21.667V21.667Nb21.667Cr35,2.8,39,50,,,updated Hydpark,,
Ti21.67V21.67Nb21.67Cr35,,,25,20,1.78,https://www.sciencedirect.com/science/article/pii/S2352152X23023678#da0043,BCC,
Ti23.333V23.333Nb23.333Cr30,3.1,49,50,,,updated Hydpark,,
Ti23.333V23.333Nb23.3Cr30,,54,25,15,1.89,https://www.sciencedirect.com/science/article/pii/S2352152X23023678#da0049,BCC,
Ti25V25Nb25Cr25,,,25,20,1.93,https://www.sciencedirect.com/science/article/pii/S2352152X23023678#da0061,BCC,
Ti25Zr25Nb15V15Ta20,1.7,,,,,https://pubs.rsc.org/en/content/articlelanding/2021/ee/d1ee01543e,BCC,
Ti27.5V27.5Nb20Cr12.5Mn12.7,3.38,,25,,2.1,https://pubs.rsc.org/en/content/articlelanding/2021/ee/d1ee01543e,BCC,
Ti28.333V28.333Nb28.3Cr15,,68,25,28,2.02,https://www.sciencedirect.com/science/article/pii/S2352152X23023678#da0041,BCC,
Ti28.33V28.33Nb28.33Cr15,,,25,20,1.77,https://www.sciencedirect.com/science/article/pii/S2352152X23023678#da0042,BCC,
Ti2V3Nb3Cr2,,,25,50,2.07,https://www.sciencedirect.com/science/article/pii/S2352152X23023678#da0046,BCC,
Ti31.777V31.777Nb31.7Co4.7,,64,25,28,2.03,https://www.sciencedirect.com/science/article/pii/S2352152X23023678#da0016,BCC,
Ti31V26Nb26Zr12Co5,2.89,,25,,1.9,https://pubs.rsc.org/en/content/articlelanding/2021/ee/d1ee01543e,C14 Laves,
Ti31V26Nb26Zr12Fe5,2.92,,25,,1.9,https://pubs.rsc.org/en/content/articlelanding/2021/ee/d1ee01543e,C14 Laves,
Ti31V26Nb26Zr12Ni5,2.93,,25,,1.9,https://pubs.rsc.org/en/content/articlelanding/2021/ee/d1ee01543e,C14 Laves,
Ti32.067V32.067Nb32.06Ni3.8,,70,25,28,2.07,https://www.sciencedirect.com/science/article/pii/S2352152X23023678#da0015,BCC,
Ti35V30Nb10Cr25,3.72,,27,,,https://pubs.rsc.org/en/content/articlelanding/2021/ee/d1ee01543e,BCC,
Ti39.1Cr45.9Mo15,,20.9,353,30,1.3,https://www.sciencedirect.com/science/article/pii/S2352152X23023678#da0013,BCC,
Ti3V3Nb2Cr2,,,25,50,2.05,https://www.sciencedirect.com/science/article/pii/S2352152X23023678#da0045,BCC,
Ti41.4Cr48.6Mo10,,36.6,353,30,1.39,https://www.sciencedirect.com/science/article/pii/S2352152X23023678#da0012,BCC,
Ti43.7Cr51.3Mo5,,42.31,353,30,1.27,https://www.sciencedirect.com/science/article/pii/S2352152X23023678#da0008,BCC,
Ti4V3NbCr2,3.7,,27,,2.01,https://pubs.rsc.org/en/content/articlelanding/2021/ee/d1ee01543e,BCC,
Ti4V3NbCr2,,,25,50,2.06,https://www.sciencedirect.com/science/article/pii/S2352152X23023678#da0024,BCC,
Ti4V3NbCr2Fe,,,25,50,1.95,https://www.sciencedirect.com/science/article/pii/S2352152X23023678#da0073,BCC,
Ti4V3NbCr2Mn,,,25,50,1.75,https://www.sciencedirect.com/science/article/pii/S2352152X23023678#da0072,BCC,
Ti4V3NbCr2Ni,,,25,50,2.05,https://www.sciencedirect.com/science/article/pii/S2352152X23023678#da0074,BCC,
Ti54Cr63V10,,,353,30,1.71,https://www.sciencedirect.com/science/article/pii/S2352152X23023678#da0010,BCC,
TiHfZrNb0.9V1.1,,,25,20,2.14,https://www.sciencedirect.com/science/article/pii/S2352152X23023678#da0087,BCC,
TiV0.5ZrHfNb,,,20,,1.96,https://pubs.rsc.org/en/content/articlelanding/2021/ee/d1ee01543e,BCC,
TiV0.5ZrNbHf,,-59.1,25,40,1.96,https://www.sciencedirect.com/science/article/pii/S2352152X23023678#da0086,BCC,
TiVCrMo,,,,,0.75,https://pubs.rsc.org/en/content/articlelanding/2021/ee/d1ee01543e,BCC,
TiVCrMo,,,25,24,0.73,https://www.sciencedirect.com/science/article/pii/S2352152X23023678#da0060,BCC,
TiVCrNb,3,47.1,100,0.2,,updated Hydpark,,
TiVCrNb,,,,,2,https://pubs.rsc.org/en/content/articlelanding/2021/ee/d1ee01543e,BCC,
TiVCrNb,,,100,,1.9,https://pubs.rsc.org/en/content/articlelanding/2021/ee/d1ee01543e,BCC,
TiVCrNb,,48.7,100,20,1.9,https://www.sciencedirect.com/science/article/pii/S2352152X23023678#da0053,BCC,
TiVCrNb,,,25,45,1.93,https://www.sciencedirect.com/science/article/pii/S2352152X23023678#da0058,BCC,
TiVCrNbMo,,,,,1.3,https://pubs.rsc.org/en/content/articlelanding/2021/ee/d1ee01543e,BCC,
TiVCrNbMo,,,25,24,1.32,https://www.sciencedirect.com/science/article/pii/S2352152X23023678#da0096,BCC,
TiVCrNbTa,,,,,1.9,https://pubs.rsc.org/en/content/articlelanding/2021/ee/d1ee01543e,BCC,
TiVCrNbTa,,,25,24,1.83,https://www.sciencedirect.com/science/article/pii/S2352152X23023678#da0095,BCC,
TiVHfNb,,,20,,1.99,https://pubs.rsc.org/en/content/articlelanding/2021/ee/d1ee01543e,BCC,
TiVNb,3.1,67,220,,,updated Hydpark,,
TiVNbHf,,,,,2,https://pubs.rsc.org/en/content/articlelanding/2021/ee/d1ee01543e,BCC,
TiVNbHf,,,25,24,1.97,https://www.sciencedirect.com/science/article/pii/S2352152X23023678#da0056,BCC,
TiVNbHf,,,25,40,1.99,https://www.sciencedirect.com/science/article/pii/S2352152X23023678#da0063,BCC,
TiVNbMo,,,,,1.5,https://pubs.rsc.org/en/content/articlelanding/2021/ee/d1ee01543e,BCC,
TiVNbMo,,,25,24,1.57,https://www.sciencedirect.com/science/article/pii/S2352152X23023678#da0059,BCC,
TiVNbTa,,,,,1.9,https://pubs.rsc.org/en/content/articlelanding/2021/ee/d1ee01543e,BCC,
TiVNbTa,,,,,1.9,https://pubs.rsc.org/en/content/articlelanding/2021/ee/d1ee01543e,BCC,
TiVNbTa,,,25,24,1.92,https://www.sciencedirect.com/science/article/pii/S2352152X23023678#da0057,BCC,
TiVNbTa,,,25,20,1.91,https://www.sciencedirect.com/science/article/pii/S2352152X23023678#da0066,BCC,
TiVZr0.15NbTa0.85,,,,,1.9,https://pubs.rsc.org/en/content/articlelanding/2021/ee/d1ee01543e,BCC,
TiVZr0.15NbTa0.85,,,25,20,1.85,https://www.sciencedirect.com/science/article/pii/S2352152X23023678#da0076,BCC,
TiVZr0.50NbTa0.50,,,,,1.9,https://pubs.rsc.org/en/content/articlelanding/2021/ee/d1ee01543e,BCC,
TiVZr0.5HfNb,,,20,,1.99,https://pubs.rsc.org/en/content/articlelanding/2021/ee/d1ee01543e,BCC,
TiVZr0.5NbHf,,,25,40,1.99,https://www.sciencedirect.com/science/article/pii/S2352152X23023678#da0084,BCC,
TiVZr0.5NbTa0.5,,,25,20,1.91,https://www.sciencedirect.com/science/article/pii/S2352152X23023678#da0082,BCC,
TiVZr0.74NbTa0.26,,,,,1.9,https://pubs.rsc.org/en/content/articlelanding/2021/ee/d1ee01543e,BCC,
TiVZr0.74NbTa0.26,,,25,20,1.91,https://www.sciencedirect.com/science/article/pii/S2352152X23023678#da0081,BCC,
TiVZr1.20Nb,,,,,1.9,https://pubs.rsc.org/en/content/articlelanding/2021/ee/d1ee01543e,BCC,
TiVZr1.2Nb,,,25,20,1.91,https://www.sciencedirect.com/science/article/pii/S2352152X23023678#da0050,BCC,
TiVZr1.50Nb,,,,,1.9,https://pubs.rsc.org/en/content/articlelanding/2021/ee/d1ee01543e,BCC,
TiVZr1.5Nb,,,25,20,1.93,https://www.sciencedirect.com/science/article/pii/S2352152X23023678#da0047,BCC,
TiVZr1.75Nb,,,,,1.9,https://pubs.rsc.org/en/content/articlelanding/2021/ee/d1ee01543e,BCC,
TiVZr1.75Nb,,,25,20,1.87,https://www.sciencedirect.com/science/article/pii/S2352152X23023678#da0039,BCC,
TiVZr2Nb,,,,,1.9,https://pubs.rsc.org/en/content/articlelanding/2021/ee/d1ee01543e,BCC,
TiVZr2Nb,,,25,20,1.98,https://www.sciencedirect.com/science/article/pii/S2352152X23023678#da0032,BCC,
TiVZrHf,,,,,,https://pubs.rsc.org/en/content/articlelanding/2021/ee/d1ee01543e,BCC,
TiVZrHf0.5Nb,,,20,,2,https://pubs.rsc.org/en/content/articlelanding/2021/ee/d1ee01543e,BCC,
TiVZrHfNb,2.1,,300,,1.94,https://pubs.rsc.org/en/content/articlelanding/2021/ee/d1ee01543e,BCC,
TiVZrHfNb,,,20,,1.99,https://pubs.rsc.org/en/content/articlelanding/2021/ee/d1ee01543e,BCC,
TiVZrHfNb,,,300,20,2.01,https://www.sciencedirect.com/science/article/pii/S2352152X23023678#da0091,BCC,
TiVZrHfNb0.5,,,20,,1.92,https://pubs.rsc.org/en/content/articlelanding/2021/ee/d1ee01543e,BCC,
TiVZrNb,,,20,,1.98,https://pubs.rsc.org/en/content/articlelanding/2021/ee/d1ee01543e,BCC,
TiVZrNb,,,,,2,https://pubs.rsc.org/en/content/articlelanding/2021/ee/d1ee01543e,BCC,
TiVZrNb,,,,,1.9,https://pubs.rsc.org/en/content/articlelanding/2021/ee/d1ee01543e,BCC,
TiVZrNb,,,25,24,2.03,https://www.sciencedirect.com/science/article/pii/S2352152X23023678#da0055,BCC,
TiVZrNb,,67.6,25,40,1.98,https://www.sciencedirect.com/science/article/pii/S2352152X23023678#da0062,BCC,
TiVZrNb,,,25,20,1.97,https://www.sciencedirect.com/science/article/pii/S2352152X23023678#da0065,BCC,
TiVZrNb0.5Hf,,,25,40,1.82,https://www.sciencedirect.com/science/article/pii/S2352152X23023678#da0085,BCC,
TiVZrNbHf,2.7,,299,,2.5,https://pubs.rsc.org/en/content/articlelanding/2021/ee/d1ee01543e,BCC,
TiVZrNbHf,2.7,,300,,2.5,https://pubs.rsc.org/en/content/articlelanding/2021/ee/d1ee01543e,BCC,
TiVZrNbHf,1.8,,289,,1.9,https://pubs.rsc.org/en/content/articlelanding/2021/ee/d1ee01543e,BCC,
TiVZrNbHf,,,,,1.9,https://pubs.rsc.org/en/content/articlelanding/2021/ee/d1ee01543e,BCC,
TiVZrNbHf,,,25,24,1.92,https://www.sciencedirect.com/science/article/pii/S2352152X23023678#da0094,BCC,
TiVZrNbHf,,-61.8,25,40,1.99,https://www.sciencedirect.com/science/article/pii/S2352152X23023678#da0099,BCC,
TiVZrNbHf,,,299,50,2.5,https://www.sciencedirect.com/science/article/pii/S2352152X23023678#da0101,BCC,
TiVZrNbHf0.5,,,25,40,2,https://www.sciencedirect.com/science/article/pii/S2352152X23023678#da0083,BCC,
TiVZrNbTa,1.6,,400,,1.5,https://pubs.rsc.org/en/content/articlelanding/2021/ee/d1ee01543e,BCC,
TiVZrNbTa,,,25,50,1.5,https://www.sciencedirect.com/science/article/pii/S2352152X23023678#da0100,BCC,
TiZrCrMnFeNi,1.7,,30,,1,https://pubs.rsc.org/en/content/articlelanding/2021/ee/d1ee01543e,C14 Laves,
TiZrFeMnCrV,1.8,,0,,,https://pubs.rsc.org/en/content/articlelanding/2021/ee/d1ee01543e,C14 Laves,
TiZrHfMoNb,1.94,,,,2,https://pubs.rsc.org/en/content/articlelanding/2021/ee/d1ee01543e,BCC,
TiZrHfMoNb,1.18,,,,,https://pubs.rsc.org/en/content/articlelanding/2021/ee/d1ee01543e,BCC,
TiZrHfMoNb,,,100,5,1.2,https://www.sciencedirect.com/science/article/pii/S2352152X23023678#da0090,BCC,
TiZrHfMoNbPd0.0025,1.764,,20,,,https://pubs.rsc.org/en/content/articlelanding/2021/ee/d1ee01543e,BCC,
TiZrHfMoNbPd0.0025,,,20,5,1.8,https://www.sciencedirect.com/science/article/pii/S2352152X23023678#da0104,BCC,
TiZrHfMoNbPt0.0025,1.749,,20,,,https://pubs.rsc.org/en/content/articlelanding/2021/ee/d1ee01543e,BCC,
TiZrHfMoNbPt0.0025,,,20,5,1.79,https://www.sciencedirect.com/science/article/pii/S2352152X23023678#da0102,BCC,
TiZrHfMoNbPt0.0025,,,20,5,1.79,https://www.sciencedirect.com/science/article/pii/S2352152X23023678#da0103,BCC,
TiZrHfNb,,,20,,1.98,https://pubs.rsc.org/en/content/articlelanding/2021/ee/d1ee01543e,BCC,
TiZrHfScMo,2.14,,,,,https://pubs.rsc.org/en/content/articlelanding/2021/ee/d1ee01543e,BCC,
TiZrNbCrFe,1.95,,30,,1.35,https://pubs.rsc.org/en/content/articlelanding/2021/ee/d1ee01543e,C14 Laves,
TiZrNbCrFe,1.9,,200,,1.32,https://pubs.rsc.org/en/content/articlelanding/2021/ee/d1ee01543e,C14 Laves,
TiZrNbCrFeNi,1.5,,30,,0.9,https://pubs.rsc.org/en/content/articlelanding/2021/ee/d1ee01543e,C14 Laves,
TiZrNbFeNi,1.64,,32,,1.17,https://pubs.rsc.org/en/content/articlelanding/2021/ee/d1ee01543e,C14 Laves,
TiZrNbHf,,,,,2,https://pubs.rsc.org/en/content/articlelanding/2021/ee/d1ee01543e,BCC,
TiZrNbHf,,,25,24,2,https://www.sciencedirect.com/science/article/pii/S2352152X23023678#da0054,BCC,
TiZrNbHf,,,300,40,1.98,https://www.sciencedirect.com/science/article/pii/S2352152X23023678#da0064,BCC,
TiZrNbHfTa,1.7,,300,,,https://pubs.rsc.org/en/content/articlelanding/2021/ee/d1ee01543e,BCC,
TiZrNbHfTa,,,300,,2,https://pubs.rsc.org/en/content/articlelanding/2021/ee/d1ee01543e,BCC,
TiZrNbHfTa,,,300,41,2.1,https://www.sciencedirect.com/science/article/pii/S2352152X23023678#da0098,BCC,
TiZrNbMoV,0.61,,,,,https://pubs.rsc.org/en/content/articlelanding/2021/ee/d1ee01543e,BCC,
TiZrNbMoV,2.3,,50,,,https://pubs.rsc.org/en/content/articlelanding/2021/ee/d1ee01543e,BCC,
TiZrNbMoV,0.59,,50,,,https://pubs.rsc.org/en/content/articlelanding/2021/ee/d1ee01543e,BCC,
TiZrNbMoV,,,25,85,1.91,https://www.sciencedirect.com/science/article/pii/S2352152X23023678#da0067,BCC,
TiZrNbTa,1.25,,220,,,https://pubs.rsc.org/en/content/articlelanding/2021/ee/d1ee01543e,BCC,
TiZrNbTa,1.67,,20,,,https://pubs.rsc.org/en/content/articlelanding/2021/ee/d1ee01543e,BCC,
TiZrNbTa,1.4,,27,,,https://pubs.rsc.org/en/content/articlelanding/2021/ee/d1ee01543e,BCC,
TiZrNbTa,,,20,1,1.74,https://www.sciencedirect.com/science/article/pii/S2352152X23023678#da0052,BCC,
TiZrVMoNb,2.65,,,,2.05,https://pubs.rsc.org/en/content/articlelanding/2021/ee/d1ee01543e,BCC,
V,3.6,,40,4.8,,updated Hydpark,,
V.37Ti.33Mn.3,2.6,,25,2,,updated Hydpark,,
V.49Ti.30Ni.21,1.8,,60,4,,updated Hydpark,,
V.49Ti.43Fe.075,3.9,,150,0.1,,updated Hydpark,,
V.55Ti.30Ni.15,2.5,,60,0.5,,updated Hydpark,,
V.61Ti.30Ni.09,2.1,,60,0.1,,updated Hydpark,,
V.62Ti.2Ni.18,1.2,,,,,updated Hydpark,,
V.667Zr.111Ti.111Fe.111,1.65,,40,0.3,,updated Hydpark,,
V.667Zr.111Ti.111Mn.111,1.7,,40,0.2,,updated Hydpark,,
V.667Zr.111Ti.111Ni.111,1.79,,40,0.6,,updated Hydpark,,
V.67Ti.30Ni.03,2.6,,60,0.05,,updated Hydpark,,
V.67Ti.33,3.88,,,,,updated Hydpark,,
V.690Ti.173Ni.112Co.009Nb.008Ta.008,3,,20,0.45,,updated Hydpark,,
V.6Ti.38Fe.02,4.14,,,,,updated Hydpark,,
V.78Zr0.06(Ti.5Ni.5).16,1.75,,40,1.6,,updated Hydpark,,
V.7Zr0.02Ti.101Cr.17,2.03,,40,,,updated Hydpark,,
V.855Cr.145,2.3,29.7,50,50,,updated Hydpark,,
V.85Ti.15,3.9,,30,0.03,,updated Hydpark,,
V.87Ti.13,3.6,,30,0.08,,updated Hydpark,,
V.8Nb.2,3.1,,45,2,,updated Hydpark,,
V.8Ti.18Fe.02,3.79,,,,,updated Hydpark,,
V.8Ti.2,3,48.1,80,2,,updated Hydpark,,
V.8Ti.2,3.4,60,110,1.8,,updated Hydpark,,
V.96Si.04,3.1,,0,13,,updated Hydpark,,
V.975Zr.02C.005,1.9,,25,1,,updated Hydpark,,
V.983Ta.013,3.28,,40,5.8,,updated Hydpark,,
V.991Ni.009,3.62,,40,6.9,,updated Hydpark,,
V.992Ti.008,3.86,,40,4.2,,updated Hydpark,,
V.995C.005,2.1,,25,2.6,,updated Hydpark,,
V.99Ag.01,3.7,,40,4.3,,updated Hydpark,,
V.99Al.01,3.5,,40,7.2,,updated Hydpark,,
V.99Au.01,3.6,,40,5.1,,updated Hydpark,,
V.99B.01,3.72,,40,4.8,,updated Hydpark,,
V.99Co.01,3.4,,40,6,,updated Hydpark,,
V.99Co.01,3.69,,40,6.9,,updated Hydpark,,
V.99Cr.01,3.5,,40,5,,updated Hydpark,,
V.99Cu.01,3.5,,40,4.1,,updated Hydpark,,
V.99Fe.01,3.5,,40,7,,updated Hydpark,,
V.99Ga.01,3.4,,40,6.2,,updated Hydpark,,
V.99Hf.01,3.6,,40,2.7,,updated Hydpark,,
V.99In.01,3.6,,40,4,,updated Hydpark,,
V.99Ir.01,3.4,,40,9.2,,updated Hydpark,,
V.99Mo.01,3.4,,40,5.8,,updated Hydpark,,
V.99Mo.01,3.81,,40,8,,updated Hydpark,,
V.99Nb.01,3.5,,40,4.3,,updated Hydpark,,
V.99Nb.01,3.69,,40,5.3,,updated Hydpark,,
V.99Ni.01,3.6,,40,5.5,,updated Hydpark,,
V.99Os.01,3.4,,40,11,,updated Hydpark,,
V.99Pd.01,3.5,,40,5.8,,updated Hydpark,,
V.99Pt.01,2.1,,40,9,,updated Hydpark,,
V.99Re.01,3.4,,40,10,,updated Hydpark,,
V.99Rh.01,3.4,,40,6,,updated Hydpark,,
V.99Ru.01,3.4,,40,7.4,,updated Hydpark,,
V.99Si.01,3.3,,40,9,,updated Hydpark,,
V.99Sn.01,3.4,,40,4.2,,updated Hydpark,,
V.99Ta.01,3.5,,40,3.1,,updated Hydpark,,
V.99Ti.01,3.4,,40,2.8,,updated Hydpark,,
V.99W.01,3.5,,40,7.8,,updated Hydpark,,
V.99Zr.01,3.6,,40,3,,updated Hydpark,,
V.99Zr.01,3.8,,40,3.7,,updated Hydpark,,
V.9Ti.1,3.3,,30,0.3,,updated Hydpark,,
V0.02Pd0.98,0.5,30.8,25,0.1,,updated Hydpark,,
V0.3Ti0.3Cr0.25Mn0.1Nb0.05,3.45,,25,,,https://pubs.rsc.org/en/content/articlelanding/2021/ee/d1ee01543e,BCC,
V0.58Ti0.42,3.8,,,,,updated Hydpark,,
V0.78(Zr.33Ti.33Ni.33)0.22,1.78,,40,1.2,,updated Hydpark,,
V0.855Cr0.145,2.3,29.7,50,50,,updated Hydpark,,
V0.95Cr0.05,3.6,36,50,,,updated Hydpark,,
V0.97Cr0.03,3.8,,40,8.5,,updated Hydpark,,
V0.99W0.01,3.7,,40,,,updated Hydpark,,
V0.9Ti0.1,3.7,,40,0.55,,updated Hydpark,,
V1.0C0.007,3.8,,40,5.6,,updated Hydpark,,
V1.0Fe0.005,3.8,,40,6.3,,updated Hydpark,,
V1.0Ge0.007,3.1,,40,8.2,,updated Hydpark,,
V1.0Si0.009,3.5,,40,11.7,,updated Hydpark,,
V1.0Sn0.005,3.7,,40,5.8,,updated Hydpark,,
V28.5Ti33.25Cr23.75Fe9.5Al5,,,25,40,0.85,https://www.sciencedirect.com/science/article/pii/S2352152X23023678#da0069,BCC,
V29.25Ti34.13Cr24.375Fe9.75Al2.5,,33.93,25,40,1.52,https://www.sciencedirect.com/science/article/pii/S2352152X23023678#da0068,BCC,
V29.7Ti34.65Cr24.75Fe9.9Al,,36.18,25,40,1.84,https://www.sciencedirect.com/science/article/pii/S2352152X23023678#da0037,BCC,
V29.82Ti34.79Cr24.85Fe9.94Al0.6,,36.66,25,40,1.86,https://www.sciencedirect.com/science/article/pii/S2352152X23023678#da0033,BCC,
V30Ti30Cr25Fe10Nb5,,34.96,25,20,1.49,https://www.sciencedirect.com/science/article/pii/S2352152X23023678#da0071,BCC,
V30Ti32Cr32Fe6,,,25,30,1.96,https://www.sciencedirect.com/science/article/pii/S2352152X23023678#da0018,BCC,
V30Ti35Cr25Fe10,,36.66,25,40,1.88,https://www.sciencedirect.com/science/article/pii/S2352152X23023678#da0026,BCC,
V35Ti30Cr25Fe10,,34.21,25,20,1.71,https://www.sciencedirect.com/science/article/pii/S2352152X23023678#da0027,BCC,
V35Ti30Cr25Fe5Mn5,,36.2,25,20,1.79,https://www.sciencedirect.com/science/article/pii/S2352152X23023678#da0048,BCC,
V35Ti30Cr25Mn10,,38.33,25,20,1.88,https://www.sciencedirect.com/science/article/pii/S2352152X23023678#da0028,BCC,
V46.75Fe10.75Ti28.75Cr8.75La5,,37.9,25,50,1.35,https://www.sciencedirect.com/science/article/pii/S2352152X23023678#da0030,BCC,
V47.25Fe11.25Ti29.25Cr9.25La3,,39.2,25,50,1.66,https://www.sciencedirect.com/science/article/pii/S2352152X23023678#da0025,BCC,
V47.5Fe11.5Ti29.5Cr9.5La2,,40,25,50,1.68,https://www.sciencedirect.com/science/article/pii/S2352152X23023678#da0019,BCC,
V47.75Fe11.75Ti29.75Cr9.75La,,41.4,25,50,1.68,https://www.sciencedirect.com/science/article/pii/S2352152X23023678#da0017,BCC,
V47Fe11Ti30Cr10Ce2,,42,30,50,1.71,https://www.sciencedirect.com/science/article/pii/S2352152X23023678#da0021,BCC,
V47Fe11Ti30Cr10La2,,41,30,50,1.68,https://www.sciencedirect.com/science/article/pii/S2352152X23023678#da0020,BCC,
V47Fe11Ti30Cr10Sc2,,43.3,30,50,1.65,https://www.sciencedirect.com/science/article/pii/S2352152X23023678#da0023,BCC,
V47Fe11Ti30Cr10Y2,,45,30,50,1.8,https://www.sciencedirect.com/science/article/pii/S2352152X23023678#da0022,BCC,
V49.8Fe10.2Ti12.667Cr12.6Co12.67,,38.7,25,40,1.88,https://www.sciencedirect.com/science/article/pii/S2352152X23023678#da0070,BCC,
V49.8Fe10.2Ti13.33Cr13.3Co13.3,,38.28,25,40,2.01,https://www.sciencedirect.com/science/article/pii/S2352152X23023678#da0051,BCC,
VTiAlCr,1.1,42.7,311,5.3,,updated Hydpark,,
VTiAlTaNb,1.25,56.1,301,0.8,,updated Hydpark,,
VTiZrNb,1.5,67.6,311,0.05,,updated Hydpark,,
VZrHfNb,1,,,,,https://pubs.rsc.org/en/content/articlelanding/2021/ee/d1ee01543e,BCC,
Zr.5Nb.5N.34,1,,,,,updated Hydpark,,
Zr.7Nb.3N.33,1.1,,,,,updated Hydpark,,
Zr.924Nb.024Ti.052,2.2,,800,0.23,,updated Hydpark,,
Zr.927Nb.024V.049,2.7,,800,0.2,,updated Hydpark,,
Zr.935Nb.024Ni.041,2.6,,800,0.19,,updated Hydpark,,
Zr.94V.06,2.1,,,,,updated Hydpark,,
Zr.96Mo.04,2,,,,,updated Hydpark,,
Zr.96Sn.04,1.9,,,,,updated Hydpark,,
Zr.975Nb.025,2.2,219,800,0.2,,updated Hydpark,,
Zr.977Ni.023,2.4,,,,,updated Hydpark,,
Zr.97Cr.03,2.1,,,,,updated Hydpark,,
Zr0.2Ti0.2Ni0.2Cr0.2Mn0.2,1.66,,50,,,https://pubs.rsc.org/en/content/articlelanding/2021/ee/d1ee01543e,C14 Laves,
Zr0.45Hf0.55,0.9,142,657,0.007,,updated Hydpark,,
Zr0.82Nb0.18,2,,,,,updated Hydpark,,
Zr0.88Nb0.12,1.9,,800,0.21,,updated Hydpark,,
Zr0.975Nb0.025,2.2,219,800,0.2,,updated Hydpark,,
ZrN.28,1.2,,,,,updated Hydpark,,
ZrTiNbMoCr,,,,,,https://pubs.rsc.org/en/content/articlelanding/2021/ee/d1ee01543e,C14 Laves,
ZrTiVAl,1.4,,200,,,https://pubs.rsc.org/en/content/articlelanding/2021/ee/d1ee01543e,C14 Laves,
ZrTiVCrFeNi,1.81,,,,,https://pubs.rsc.org/en/content/articlelanding/2021/ee/d1ee01543e,,
ZrTiVFe,1.67,,200,,,https://pubs.rsc.org/en/content/articlelanding/2021/ee/d1ee01543e,C14 Laves,
ZrTiVNiCrFe,1.6,,25,,,https://pubs.rsc.org/en/content/articlelanding/2021/ee/d1ee01543e,C14 Laves,
